Repository: parastoo-hashemi/corrosion

# Ferrocement corrosion research

This project studies what repeated photographs of surface corrosion can tell us
about ferrocement specimens and their terminal structural capacity. It includes
successive modelling experiments and a later four-class image-classification
preparation study.

**Main finding:** in the most mature terminal-load study, image features did not
establish a consistent improvement over specimen metadata. Campaign holdout
exposed weak transfer, and the exploratory degradation work does not validate
remaining-life prediction. See the [key results and evidence](docs/experiments.md#key-results-and-evidence).

## Start here

| Your goal | Reading path |
|---|---|
| Understand the scientific work | [Five-page article](final_reports/article.pdf), then the [40-page thesis](final_reports/thesis.pdf) |
| Inspect results and historical phases | [Experiment map](docs/experiments.md), with direct links to saved tables, figures and predictions |
| Browse the selected figures and papers | [Selected results](selected_results/README.md), organized by phase with interpretation notes and provenance |
| Continue or reproduce the work | [Known issues](docs/known_issues.md), then [reproduction instructions](docs/reproduction.md) |
| Understand the data and terminology | [Data dictionary](docs/data_dictionary.md) and [project history](docs/project_history.md) |

## Dataset and interpretation

The current dataset contains **48 specimens from two campaigns**, with 792 source
images and **791 readable, aligned observations**. Photographs repeat over time;
wire-area loss and ultimate load are each measured once per specimen, at the
terminal test. The independent structural sample is therefore 48 specimens.

Campaign, mesh family, chloride concentration and exposure schedule are aligned,
which limits generalization and causal interpretation. Some strong surface-model
results reconstruct a closely related image-derived label. Model-derived curves
and threshold crossings are exploratory, without observed lifetime outcomes.

[Data/](Data) holds local datasets and fixed classification splits. Historical
modelling and current four-class preparation use different workbook/label versions;
follow the [data dictionary](docs/data_dictionary.md) when selecting inputs.

# `main_3`: Corrosion Degradation and Proxy-RUL Pipeline

`main_3` is the final implementation for the ferrocement corrosion project. It reconstructs the dataset, extracts classical corrosion features from images, models surface corrosion and hidden damage, fits specimen degradation curves, and estimates proxy Remaining Useful Life (RUL) from engineering limit states.

## Scientific scope

The dataset supports:

- surface corrosion supervision for all 792 image records
- hidden damage supervision for 48 late-stage records only
- degradation modelling from repeated specimen time series
- proxy-RUL estimation from threshold crossing

The dataset does **not** support direct supervised image-to-RUL learning because it does not contain true failure times.

## Project layout

```text
main_3/
  configs/
  src/
  scripts/
  notebooks/
  reports/
  outputs/
  tests/
  logs/
```

## Environment

Install dependencies:

```bash
pip install -r main_3/requirements.txt
```

## Run order

From the repository root:

```bash
python main_3/scripts/01_inspect_dataset.py
python main_3/scripts/02_build_metadata.py
python main_3/scripts/03_preprocess_images.py
python main_3/scripts/04_extract_features.py
python main_3/scripts/05_train_corrosion_models.py
python main_3/scripts/06_train_damage_models.py
python main_3/scripts/07_fit_degradation_models.py
python main_3/scripts/08_estimate_rul.py
python main_3/scripts/09_generate_reports.py
```

Or run everything in order:

```bash
python main_3/scripts/run_all.py
```

## Main outputs

- `main_3/outputs/canonical_dataset.csv`
- `main_3/outputs/canonical_dataset.parquet`
- `main_3/outputs/image_features.parquet`
- `main_3/outputs/corrosion_state_estimates.parquet`
- `main_3/outputs/damage_state_estimates.parquet`
- `main_3/outputs/degradation_curves.parquet`
- `main_3/outputs/degradation_forecasts.parquet`
- `main_3/outputs/rul_estimates.csv`
- `main_3/reports/pipeline_summary.md`
- `main_3/reports/code_audit.md`
- `main_3/reports/rul_feasibility_assessment.md`

## Key assumptions

- `Last_Wire_Area_Loss_(Faliure_Surface)_%` is treated as a fractional quantity and multiplied by 100 because the recorded values top out at `0.5698`, while the engineering thresholds are defined at 20%, 25%, and 30%.
- Ultimate-load thresholding is proxy-based and normalized by the best observed load within each campaign.
- Failure probability is a proxy score, not a calibrated reliability probability, because the dataset does not contain true failure events.

## Reproducibility

- deterministic seeds are set in configuration
- all paths are resolved from `main_3/configs/default.toml`
- grouped evaluation avoids specimen leakage across train and test

File: main_3/reports/meeting_report/meeting_report.html (part 1 of 2)
executive_summary

Meeting Executive Summary

Main message

Headline
findings

What was
built

Why main_3
matters scientifically

What the results do and
do not support

Most important caution

Recommended meeting
takeaway

Technical
Report

1. Scope and evidence base

2. What was implemented in
main_2

3. What
improvements were implemented in main_3

3.1
Canonical data layer

3.2 Image
preprocessing and feature extraction

3.3
Multi-stage modeling

3.4 Engineering interpretation
layer

4. Dataset
analysis

4.1 Size
and structure

4.2 Time progression
structure

4.3 Corrosion labels and
structural labels

4.4 Missing values and
integrity

5.
Image analysis results

6. Extracted image features

6.1 Meaning of the main
features

6.2 What the extracted
features reveal

7. Model performance analysis

7.1
Corrosion regression

7.2 Corrosion classification

7.3 What the models actually
learned

7.4
Generalization limits

8. Hidden damage estimation

8.1
Available supervision

8.2 Saved damage-model
performance

8.3
Relationship between visible corrosion and hidden damage

8.4 What the damage models
learned

8.5 Reliability assessment

9.
Degradation modeling

9.1 What was
fitted

9.2 Which curve families
were selected

9.3 Fit quality

9.4 What the degradation
curves reveal

10.
Proxy-RUL estimation

10.1 How
RUL is computed

10.2 RUL
summary

10.3
Engineering meaning

11.
Overall conclusions

Results
Analysis

1. What the outputs really
support

2. Strongest scientific
result

3. What improved from
main_2 to main_3

4. What the corrosion results
imply

5.
Why the hidden-damage result is both promising and limited

6. What the degradation
outputs imply

7. What
the proxy-RUL outputs mean in engineering terms

8. Most
important limitations that change interpretation

9. Best
one-sentence conclusion for the meeting

main_2 vs main_3

1.
High-level comparison

2. Quantitative
comparison on the shared task

3.
What main_2 taught us

4. What
main_3 adds beyond better numbers

5. Where main_3 is
still limited

6. Best way
to explain the difference in the meeting

Figures
Explained

1. Dataset
overview

2. Representative corrosion
images

3. Corrosion label
distributions

4. Baseline parity plot from
main_2

5. main_3
corrosion regression parity

6. Hidden-damage
relationships

7. Damage regression parity

8.
Degradation examples

9. Risk
distribution

10. RUL
histogram

11. Figure priority for the
meeting

Talking Points

1. Opening

2. Numbers to cite
immediately

3. Core
narrative

4. What to say about image
features

5. What to say about hidden
damage

6. What to say about
degradation and RUL

7. Best one-sentence
conclusion

8. Likely
professor questions and concise answers

9. Do not
overclaim

10. Safe claims

Limitations and Next Steps

1. Main
limitations

2. How
these limitations affect the current conclusions

3. Highest-priority next
research steps

Priority 1:
collect better structural supervision

Priority 2:
validate proxy-RUL experimentally

Priority
3: improve feature extraction and preprocessing

Priority 4:
impose better degradation constraints

Priority 5:
strengthen out-of-domain evaluation

4. Practical next-step
roadmap

5. Best limitation
statement for the meeting

Meeting Executive Summary

Prepared from existing artifacts only:

main_2/reports/*

main_3/src/*

main_3/outputs/*

main_3/reports/*

main_3/reports/figures/*

No models were retrained for this report.

Main message

main_2 implemented a specimen-grouped deep baseline for
predicting peak surface corrosion from images.
main_3 turns the project into a broader engineering
pipeline: it reconstructs a canonical time-series dataset, extracts
interpretable corrosion features from images, estimates hidden damage,
fits specimen-level degradation curves, and converts those curves into
proxy Remaining Useful Life (proxy-RUL) through
engineering thresholds.

Headline findings

The dataset contains 792 image records, 48
specimens, 2 campaigns, and 25
observed week values from 0 to 36 weeks.

Surface corrosion labels are available for all 792
rows, but structural labels exist for only 48 rows
(6.06%), all at weeks 28 and 36.

main_2 best baseline on the shared task
(peak_rust_pct) was image_only_mlp with
MAE 5.63, RMSE 9.26, R2
0.524.

main_3 improved the same grouped peak-corrosion task to
MAE 4.21, RMSE 6.23, R2
0.784 using hand-crafted image features plus classical
models.

main_3 also added a new surface-corrosion task:
surface_total_rust_pct reached MAE 1.38
and R2 0.646 with a random forest.

Hidden-damage estimation is feasible but modest:
wire_area_loss_pct reached MAE 3.90,
R2 0.310 and ultimate_load_kn reached
MAE 0.121 kN, R2 0.385 under
specimen-grouped split.

Degradation fitting produced 192 specimen-target curve
fits. Most selected models were piecewise
linear, which is useful for trend extrapolation but also
exposes a methodological limitation.

Proxy-RUL results are screening-oriented, not failure-time
prediction: 20 Low, 8 Moderate,
20 High, 0 Critical risk specimens,
with median estimated proxy-RUL = 0 weeks and
23/48 specimens already at a proxy limit state at the
latest observation.

What was built

Stage	main_2	main_3	

Dataset handling	Parse spreadsheet IDs and images for one regression task	Build canonical dataset with campaigns, treatments, weeks,
structural-label flags, and integrity checks	

Image representation	512-d ResNet-18 embedding	Classical corrosion segmentation + 91 interpretable image
features	

Surface corrosion modeling	Peak-rust regression only	Surface and peak regression plus category classification	

Hidden damage	Not modeled	Wire area loss and ultimate load regression	

Time/degradation modeling	Not modeled	Per-specimen curve fitting on corrosion and damage states	

Remaining life	Not available	Threshold-based proxy-RUL and risk classes	

Why main_3
matters scientifically

It improves performance on the shared peak-corrosion regression task
by about 25% lower MAE relative to main_2
under grouped evaluation.

It moves the project from pure image-to-corrosion prediction toward
an engineering interpretation pipeline: visible
corrosion -> inferred hidden damage -> degradation curve ->
proxy-RUL.

It makes the pipeline more interpretable. The strongest learned
signals are no longer opaque embeddings only; they include
saturation/color histograms, texture, rust-component geometry, spatial
peak location, and known specimen metadata.

What the results do and
do not support

Supported by the artifacts:

Surface corrosion can be quantified reasonably well from
images.

Corrosion progression over time is visible across repeated specimen
observations.

A threshold-based proxy-RUL workflow is feasible with the available
data.

Not supported by the artifacts:

Direct supervised image-to-RUL prediction.

Strong claims about internal-damage accuracy on unseen treatments or
unseen campaigns.

Treating the reported RUL values as true failure-time
estimates.

Most important caution

The project produces proxy-RUL, not true RUL. The
dataset does not contain failure times. The reported
estimated_rul_weeks is the time from the latest observed
state to the first forecasted crossing of:

wire-loss 25%

campaign-specific load threshold (0.8 x reference
load)

health-index threshold (< 0.35)

Recommended meeting takeaway

The strongest, most defensible claim is:

main_3 successfully converts dense image-based corrosion
observations into an interpretable condition-assessment pipeline, and it
demonstrates a feasible path to proxy-RUL estimation, while also
revealing that hidden-damage inference is the current bottleneck because
structural supervision is sparse and late-stage only.

Dataset Overview

Risk Distribution

Technical Report

This report translates the existing outputs of main_2
and main_3 into an evidence-based academic summary. All
numbers and claims below come from saved artifacts, not from new
training.

1. Scope and evidence base

Artifacts inspected:

main_2/README.md

main_2/data.py, main_2/models.py,
main_2/report_writer.py,
main_2/build_pdf_report.py

main_2/reports/*

main_2/artifacts/run_info.json

main_3/src/*

main_3/outputs/*

main_3/reports/*

main_3/reports/figures/*

2. What was implemented in
main_2

main_2 is the earlier Phase 2 baseline. It is a
multimodal deep regression pipeline centered on a
single continuous target:

target: B_Peak_Rust_Percentage_[%]
(peak_rust_pct)

Main implementation details verified from source:

spreadsheet cleaning and ID parsing from
specimen-date-week

grouped train/validation/test splitting by specimen identity

image encoding with pretrained ResNet-18 embeddings
(512 dimensions)

optional tabular context:

N_Steel_Mesh

Treatment

NaCl%

Ageing_Days

Cover_(Faliure_Surface)_[mm]

week

series

shallow regression MLP head

outputs:

predictions CSV

training history

by-treatment and by-series metrics

diagnostic plots

PDF scientific report

Observed result from
main_2/reports/model_comparison.csv:

Model	Test MAE	Test RMSE	Test R2	

image_only_mlp	5.6255	9.2639	0.5237	

multimodal_mlp	5.7476	9.8652	0.4599	

Important interpretation:

The image-only model slightly outperformed the multimodal variant in
this run.

main_2 already showed that visual information contains
usable corrosion signal.

However, the pipeline stops at current corrosion
regression. It does not model hidden damage, degradation
trajectories, or remaining life.

3. What
improvements were implemented in main_3

main_3 redesigns the project around an engineering
pipeline rather than a single image-regression task.

3.1 Canonical data layer

From main_3/src/data/io.py and
canonical.py, the pipeline:

renames raw spreadsheet columns to a canonical schema

parses record_id into:

specimen_id

capture_date

week

series_family

series_label

infers campaign_id

rescales wire-loss values to percent when raw values are
fractional

flags structural-label availability

validates duplicates, invalid IDs, and image matching

3.2 Image
preprocessing and feature extraction

From main_3/src/features/image_processing.py and
extractor.py, the pipeline:

crops a region of interest

normalizes illumination

computes a rust-likelihood map in RGB/HSV/Lab space

thresholds that map into a rust mask

extracts 91 image features, including:

rust area percentage

peak segment rust percentage

peak rust location along the specimen

segment-wise rust distribution

connected-component geometry

RGB / HSV / Lab statistics

histogram features

texture features from GLCM and LBP

3.3 Multi-stage modeling

From main_3/src/orchestration.py:

corrosion regression targets:

surface_total_rust_pct

peak_rust_pct

corrosion classification targets:

surface_total_rust_category

peak_rust_category

hidden-damage regression targets:

wire_area_loss_pct

ultimate_load_kn

degradation fitting targets:

surface_total_rust_pct

peak_rust_pct

estimated_wire_area_loss_pct

estimated_ultimate_load_kn

proxy-RUL estimation from limit-state crossing

3.4 Engineering interpretation
layer

From main_3/src/rul/estimator.py and
health.py, proxy-RUL is computed as the earliest finite
crossing among:

wire-loss threshold:

20%

25%

30%

load threshold:

0.8 x campaign-specific reference load

health-index threshold:

health_index < 0.35

This is explicitly a proxy-RUL formulation because
the dataset does not contain true failure times.

4. Dataset analysis

4.1 Size and structure

From main_3/outputs/canonical_dataset.csv and
dataset_summary.csv:

Metric	Value	

Image records	792	

Specimens	48	

Campaigns	2	

Surface-labelled rows	792	

Structural-labelled rows	48	

Structural label coverage	6.06%	

Week range	0 to 36	

Unique observed week values	25	

Mean images per specimen	16.5	

Min / max images per specimen	15 / 18	

Campaign sizes:

Campaign	Rows	Typical endpoint	

campaign_2022_mesh7_nacl0.035_age201	360	week 28	

campaign_2024_mesh4_nacl0.050_age260	432	week 36	

Treatment balance by image rows:

Treatment	Rows	

SA	306	

NO	168	

PA	123	

MI	90	

SA_PA	45	

SA_VF	30	

VF	30	

4.2 Time progression structure

Key observations:

Every specimen starts at week 0.

The 2022 campaign follows a shorter schedule ending at week
28.

The 2024 campaign extends to week 36.

Cross-sectional weekly means are informative but not strictly
monotonic because the two campaigns use different week grids and
different specimen populations.

Within-specimen progression is still positive overall:

mean surface_total_rust_pct increase from first to last
observation: +8.74 percentage points

mean peak_rust_pct increase from first to last
observation: +24.99 percentage points

Mean last-minus-first corrosion change by treatment:

Treatment	Mean surface delta	Mean peak delta	

PA	1.20	4.27	

SA_PA	5.74	24.32	

SA	8.48	27.08	

NO	8.71	25.16	

VF	14.77	35.28	

SA_VF	15.35	40.10	

MI	15.68	34.46	

This should be interpreted cautiously because treatment groups sit
inside different campaigns and schedule patterns.

4.3 Corrosion labels and
structural labels

Manual label summary:

Variable	Count	Mean	Median	Min	Max	

surface_total_rust_pct	792	2.850	0.347	0.000	53.412	

peak_rust_pct	792	9.592	2.239	0.000	84.304	

peak_rust_location_cm	792	9.535	6.500	0.510	23.480	

wire_area_loss_pct	48	22.233	21.045	0.000	56.980	

ultimate_load_kn	48	2.180	2.250	1.600	2.870	

Category balance:

Category	Surface rows	Peak rows	

1	493	304	

2	51	159	

3	38	72	

4	77	122	

5	133	135	

Implications:

Surface categories are heavily imbalanced toward category 1.

Peak categories are broader but still imbalanced.

Structural labels exist for all 48 specimens, but
only once per specimen at late stage:

24 rows at week 28

24 rows at week 36

4.4 Missing values and
integrity

Observed missingness:

wire_area_loss_raw, wire_area_loss_pct,
ultimate_load_kn: 744 missing rows each by
design

all image rows, IDs, weeks, and image paths are present in the
canonical dataset

Corrupted image handling:

main_2 recorded 1 corrupted image:
E01-20240508-17W

main_3 logged feature extraction failure on the same
image and retained the row with
feature_extraction_failed = 1

feature columns were then median-imputed, so the sample remained in
the downstream tables

Interpretation:

The dataset is clean enough for surface corrosion modeling.

The real bottleneck is structural supervision
sparsity, not dataset integrity.

Dataset Overview

Corrosion Distributions

5. Image analysis results

Representative image examples were selected from the existing
dataset:

Low corrosion: G01-20240221-6W

Medium corrosion: F03-20240417-14W

High corrosion: D05-20240807-30W

Visual patterns that indicate corrosion:

reddish-brown and dark-brown discoloration

connected rust patches rather than isolated speckles

widening of corroded bands along the lower specimen edge

higher texture contrast and stronger saturation in severely corroded
regions

Observed evolution across samples:

low-corrosion samples are visually pale and sparse

medium-corrosion samples show localized bands and edge streaks

high-corrosion samples show broad connected patches and larger rust
regions

Segmentation note:

The rust-mask overlay is informative on medium and high
examples.

It is less reliable on very low-corrosion or
acquisition-artifact-heavy images, which is consistent with the later
finding that raw rust-area proxies alone are not calibrated labels.

Representative Corrosion
Examples

6. Extracted image features

6.1 Meaning of the main
features

The exported feature dataset
(main_3/outputs/image_features.csv) contains 792 rows and
92 columns including record_id.

Key feature groups:

rust_area_pct_feature

fraction of the ROI above the rust-mask threshold

peak_rust_pct_feature

highest rust fraction across 12 longitudinal segments

peak_rust_location_cm_feature

center of the segment with highest rust fraction, mapped onto a 24
cm sample length

rust_distribution_*

spread, range, and entropy of rust concentration across
segments

rust_component_*

number, size, and geometry of connected rust patches

texture_*

contrast, homogeneity, energy, correlation, and LBP histograms

rgb_*, hsv_*, lab_*

color intensity and variability

6.2 What the extracted
features reveal

Important empirical result:

The raw proxy percentages are not direct
substitutes for the manual labels.

Direct feature-to-label alignment:

Feature proxy vs label	Pearson r	MAE	Mean bias	

rust_area_pct_feature vs
surface_total_rust_pct	0.257	15.77	+15.63	

peak_rust_pct_feature vs
peak_rust_pct	0.183	34.29	+33.91	

peak_rust_location_cm_feature vs
peak_rust_location_cm	0.248	6.86 cm	+0.07 cm	

Interpretation:

The raw rust mask tends to overestimate absolute corrosion
amount.

The useful signal is therefore not a single feature, but the
combination of:

saturation histograms

blue-channel suppression

texture statistics

connected-component geometry

spatial segment distribution

Top univariate correlations with the manual corrosion labels:

Target	Strongest feature cues	

surface_total_rust_pct	hist_s_bin_05, hist_s_bin_04,
hsv_s_mean, texture_lbp_bin_04,
rust_segmentation_threshold	

peak_rust_pct	hsv_s_mean, hist_s_bin_05,
hist_s_bin_07, hsv_s_std,
rust_component_mean_area_pct	

peak_rust_location_cm	peak_rust_location_cm_feature,
rust_segment_00_pct,
rust_distribution_entropy,
rust_segment_10_pct, rust_segment_11_pct	

This is consistent with corrosion being better captured by
color and texture pattern changes than by a single
hard-threshold area estimate.

Spatial corrosion distribution:

Peak-location band	Rows	

0-6 cm	379	

6-12 cm	115	

12-18 cm	134	

18-24 cm	164	

This suggests recurrent hotspot regions near the specimen ends, not
uniform corrosion along the length.

Feature Alignment

7. Model performance analysis

7.1 Corrosion regression

Grouped-specimen holdout (strategy = group_shuffle)
results:

Target	Best model by MAE	MAE	RMSE	R2	

surface_total_rust_pct	random_forest	1.381	3.142	0.646	

peak_rust_pct	mlp_regressor	4.209	6.234	0.784	

Interpretation:

peak_rust_pct is the stronger learned task in
main_3.

The shared target compared directly to main_2 improved
from MAE 5.63 -> 4.21 and R2 0.524 ->
0.784.

surface_total_rust_pct is also learnable, but with
somewhat lower explained variance.

Error analysis for the best corrosion models:

Target	Mean residual	Median abs error	90th percentile abs error	Main failure mode	

surface_total_rust_pct	-0.18	0.41	3.35	underprediction at moderate/high severity	

peak_rust_pct	-0.26	2.46	11.26	underprediction at moderate/high severity; some early-week
overprediction	

Severity dependence for peak_rust_pct best model:

trace rows: MAE 2.66, positive bias
+2.10

low rows: MAE 2.31, near-zero bias

moderate rows: MAE 8.03, bias
-2.83

high rows: MAE 8.03, bias
-4.31

This means the model is reliable for low-to-moderate screening, but
it compresses extremes.

Notable outliers:

G02-20240724-28W: underpredicted by
26.19

early F01 samples: overpredicted by roughly
14-16

These outliers show specimen-specific behavior that a generic feature
model still misses.

7.2 Corrosion classification

Best grouped results:

Target	Best model	Accuracy	Macro F1	

surface_total_rust_category	logistic_regression	0.830	0.573	

peak_rust_category	mlp_classifier	0.591	0.531	

Important interpretation:

Surface classification accuracy is high because categories 1 and 5
are easier and category 1 dominates.

Macro F1 is much lower because middle classes remain difficult.

Per-class behavior from the saved predictions:

surface_total_rust_category

class 1 F1: 0.932

class 5 F1: 0.825

class 3 F1: 0.222

class 4 F1: 0.316

peak_rust_category

class 5 F1: 0.814

class 1 F1: 0.652

class 3 F1: 0.250

This supports a practical interpretation:

the model separates clear low and clear
high corrosion

it struggles in the ambiguous mid-severity region

7.3 What the models actually
learned

Best-model feature evidence:

surface_total_rust_pct random forest top
importances:

Feature	Importance	

rgb_b_mean	0.541	

hist_s_bin_05	0.045	

texture_homogeneity_std	0.044	

hist_s_bin_06	0.042	

rust_segment_08_pct	0.026	

Interpretation:

lower blue-channel intensity and stronger saturation distributions
are consistent with rust-colored regions

spatial segment features confirm that location matters, not only
global color

texture variability helps distinguish rough corroded regions from
cleaner surfaces

7.4 Generalization limits

When evaluation is made stricter, performance drops sharply:

leave-one-treatment-out corrosion regression:

all R2 values become negative

leave-one-campaign-out corrosion regression:

still positive for most non-linear models, but worse than grouped
shuffle

Interpretation:

the model generalizes across unseen specimens reasonably well

it is much less reliable on unseen treatment
domains

this is one of the central scientific limitations of the current
dataset

Corrosion Regression Parity

Corrosion Model MAE

8. Hidden damage estimation

8.1 Available supervision

The hidden-damage models train on only 48 structural
rows, with grouped evaluation typically using:

n_train = 38

n_test = 10

This is a very small supervision set.

8.2 Saved damage-model
performance

Best grouped results:

Target	Selected model	MAE	RMSE	R2	

wire_area_loss_pct	random_forest	3.899	4.995	0.310	

ultimate_load_kn	random_forest	0.121	0.168	0.385	

Interpretation:

The damage models are better than trivial guessing,
but clearly weaker than the corrosion models.

They are usable as trend-level latent-state estimates, not as
precise structural predictions.

8.3
Relationship between visible corrosion and hidden damage

Observed correlations on the 48 structural rows:

Relationship	Correlation	

surface_total_rust_pct vs
wire_area_loss_pct	0.021	

peak_rust_pct vs wire_area_loss_pct	0.011	

surface_total_rust_pct vs
ultimate_load_kn	0.261	

peak_rust_pct vs ultimate_load_kn	0.387	

wire_area_loss_pct vs
ultimate_load_kn	-0.387	

Campaign-wise view:

2022 campaign:

visible corrosion has mild positive relation with wire loss

wire loss has clearer negative relation with ultimate load

2024 campaign:

visible corrosion vs wire loss is near zero

ultimate load is largely separated by campaign rather than by
corrosion alone

Interpretation:

Visible corrosion alone is a weak direct proxy for
internal wire loss.

The hidden-damage model is learning from a mixture of:

image texture/color cues

spatial corrosion descriptors

specimen metadata

campaign identity

8.4 What the damage models
learned

Top importances for wire_area_loss_pct random
forest:

Feature	Importance	

peak_rust_pct_feature	0.111	

cover_failure_surface_mm	0.093	

lab_a_mean	0.081	

rust_component_count	0.076	

peak_rust_location_cm	0.075	

Top importances for ultimate_load_kn random forest:

Feature	Importance	

n_steel_mesh	0.172	

campaign_id (2022 indicator)	0.128	

campaign_id (2024 indicator)	0.105	

week	0.101	

ageing_days	0.095	

Interpretation:

Wire-loss estimation still uses image-derived corrosion
patterns.

Ultimate-load estimation leans heavily on campaign and
specimen metadata, which means part of the apparent predictive
power is experimental-context signal rather than purely visible
corrosion.

8.5 Reliability assessment

The damage models become unstable under stricter generalization
tests:

leave-one-treatment-out: strongly negative R2 for both targets

leave-one-campaign-out: strongly negative R2 for both targets

This is the clearest evidence that hidden-damage estimation is the
current weak link of the pipeline.

Damage Regression Parity

Hidden Damage Relationships

9. Degradation modeling

9.1 What was fitted

main_3 fits degradation curves specimen by specimen for
four targets:

surface_total_rust_pct

peak_rust_pct

estimated_wire_area_loss_pct

estimated_ultimate_load_kn

This produced:

192 curve fits
(48 specimens x 4 targets)

52,416 forecast rows

9.2 Which curve families
were selected

Model counts from degradation_curves.parquet:

Target	Exponential	Piecewise linear	

surface_total_rust_pct	8	40	

peak_rust_pct	4	44	

estimated_wire_area_loss_pct	0	48	

estimated_ultimate_load_kn	0	48	

Interpretation:

The dataset almost always favors piecewise linear
fits.

That is useful descriptively, but it is not a physics-based
corrosion law.

9.3 Fit quality

Median fit statistics:

Target	Median RMSE	Median R2	

surface_total_rust_pct	0.424	0.903	

peak_rust_pct	1.627	0.916	

estimated_wire_area_loss_pct	1.894	0.636	

estimated_ultimate_load_kn	0.035	0.601	

Interpretation:

Surface-corrosion histories are fitted well because they are
directly observed repeatedly.

Damage and capacity trajectories are less certain because they
depend on model-estimated states rather than dense measured states.

9.4 What the degradation
curves reveal

Evidence from the saved outputs:

cross-sectional mean peak rust rises from 0.42% at week
0 to 29.26% at week 28

median peak rust rises from 0.42% at week 0 to
27.53% at week 28

later weeks show non-monotonic cross-sectional behavior because of
campaign mixing and specimen heterogeneity

Interpretation:

Corrosion progression is real and visible.

The data support specimen-level trend fitting
better than a single global degradation law.

Some forecasted trajectories flatten or rise unrealistically,
especially for damage and load. This is a sign that the chosen curve
class is pragmatic rather than mechanistic.

Degradation Panel

10. Proxy-RUL estimation

10.1 How RUL is computed

From the saved source:

take the latest state per specimen

forecast corrosion and estimated hidden damage forward in time

compute future health index using corrosion, wire loss, and ultimate
load

compute threshold-crossing times

define:

estimated_rul_weeks = min(rul_wire_25_weeks, rul_load_threshold_weeks, rul_health_threshold_weeks)
across finite values

10.2 RUL summary

From main_3/outputs/rul_estimates.csv:

Metric	Value	

Specimens	48	

Finite proxy-RUL values	33	

No crossing inside forecast horizon	15	

Zero-week proxy-RUL	23	

Mean proxy-RUL	5.42 weeks	

Median proxy-RUL	0.00 weeks	

Max proxy-RUL	55.5 weeks	

Risk classes:

Risk class	Count	

Low	20	

Moderate	8	

High	20	

Critical	0	

Governing limit states:

Governing state	Count	

Load threshold	16	

Wire-loss 25%	10	

Load + wire-loss tie	7	

No threshold crossing in horizon	15	

Health threshold alone	0	

Interpretation:

The health index contributes to risk scoring, but it does
not become the earliest governing threshold in this
run.

Most urgent cases are driven by either predicted load degradation,
predicted wire loss, or both.

10.3 Engineering meaning

What estimated_rul_weeks = 0 means here:

the specimen is already at or beyond at least one proxy threshold at
the latest observed time

it does not mean true immediate physical
failure

Current condition summary:

Current corrosion level	Count	

High	17	

Moderate	14	

Low	6	

Severe	6	

Trace	5	

Top-risk examples:

Specimen	Current peak rust (%)	Predicted internal damage (%)	Predicted ultimate load (kN)	Health index	Proxy-RUL (weeks)	Risk	

E04	11.737	39.369	1.726	0.488	0.0	High	

F06	24.747	40.611	1.770	0.475	0.0	High	

F02	32.664	38.152	1.830	0.465	0.0	High	

Longest proxy-RUL examples:

Specimen	Current peak rust (%)	Predicted internal damage (%)	Predicted ultimate load (kN)	Health index	Proxy-RUL (weeks)	Risk	

G04	0.007	19.195	2.095	0.703	55.5	Low	

S1MI01	14.561	20.136	2.358	0.656	31.5	Low	

S3PA03	35.346	14.261	2.630	0.739	30.5	Low	

Important interpretation:

Proxy-RUL is already combining multiple modeled quantities.

Some specimens with visible high corrosion still get longer
proxy-RUL if the damage/load estimates remain relatively
acceptable.

That is useful for screening, but it also means RUL outcomes inherit
the uncertainty of the damage models.

Risk Distribution

RUL Histogram

11. Overall conclusions

The most defensible conclusions are:

main_2 demonstrated that image data alone can predict
peak corrosion at a useful level.

main_3 improves that corrosion modeling and makes it
far more interpretable.

The dataset supports surface corrosion progression
modeling convincingly.

The hidden-damage step is scientifically interesting but only
moderately reliable because structural labels are sparse and late-stage
only.

The RUL module should be presented as proxy-RUL from
threshold crossing, not as direct supervised failure
prediction.

For the compact comparison, see:

/Users/parastoo/All_projects/Proj_corrosion/main_3/reports/meeting_report/main2_vs_main3.md

For a focused interpretation layer, see:

/Users/parastoo/All_projects/Proj_corrosion/main_3/reports/meeting_report/results_analysis.md

For limitations and follow-up recommendations, see:

/Users/parastoo/All_projects/Proj_corrosion/main_3/reports/meeting_report/limitations_and_next_steps.md

Results Analysis

This file focuses on interpretation rather than implementation
detail.

1. What the outputs really
support

Claim	Evidence from saved outputs	Confidence	

Image features can quantify surface corrosion severity	main_3 reaches MAE 1.38 / R2 0.646 on
surface_total_rust_pct and MAE 4.21 / R2 0.784
on peak_rust_pct with grouped specimen holdout	High	

main_3 improves over the main_2 baseline
on the shared peak-rust task	main_2 peak-rust baseline:
MAE 5.63 / R2 0.524; main_3:
MAE 4.21 / R2 0.784	High	

Corrosion progression is visible over time	Cross-sectional mean peak_rust_pct rises from
0.42% at week 0 to 29.26% at week 28; mean
last-minus-first specimen delta is +24.99	High	

Extreme low/high corrosion states are easier to classify than middle
states	Surface category class-1 F1 0.932, class-5 F1
0.825, but class-3 F1 0.222 and class-4 F1
0.316	High	

Visible corrosion alone is a weak direct proxy for hidden wire
loss	Correlation of peak_rust_pct with
wire_area_loss_pct is only 0.011 overall on
structural rows	High	

Hidden damage contains some learnable signal but remains
uncertain	Damage models achieve only R2 0.31 and
R2 0.385 under grouped split, then become negative under
leave-one-treatment and leave-one-campaign evaluation	Medium	

Degradation fitting is useful descriptively, but not yet
mechanistic	Almost all fits are piecewise linear; some forecasts flatten or
evolve unrealistically	Medium	

Proxy-RUL is useful for condition screening, not for exact
failure-time prediction	Dataset has no failure times; RUL is threshold crossing of
forecasted states	High	

2. Strongest scientific result

The strongest result is not the RUL number by itself. The strongest
result is that the project now has a coherent path:

images -> interpretable corrosion features -> corrosion state -> hidden damage estimate -> degradation forecast -> proxy-RUL

That chain is scientifically valuable because it matches the
information actually present in the dataset.

Why this matters:

the dataset is rich in repeated image observations

the dataset is poor in direct failure annotations

main_3 respects that reality instead of pretending the
project can already do end-to-end supervised RUL

3. What improved from
main_2 to main_3

main_2 proved that peak corrosion can be learned from
images. main_3 improves the shared task and makes the
output more interpretable.

The critical upgrade is not just the lower MAE. It is the change in
scientific framing:

main_2 answer:

“Can we regress current peak corrosion from an image?”

main_3 answer:

“Can we build a condition-assessment workflow that starts from
images and ends in an engineering proxy for remaining life?”

That is a meaningful research step.

4. What the corrosion results
imply

The corrosion models are good enough to support several claims:

corrosion severity leaves reproducible visual signatures

handcrafted color and texture descriptors are sufficient to learn
those signatures

grouped splitting by specimen still leaves substantial predictive
power, so the model is not just memorizing weekly frames of the same
specimen

What the corrosion results do not imply:

perfect calibration of raw segmentation features

strong robustness to unseen treatment regimes

Important nuance:

the best models do not simply read “rust area percent” from the
image

the strongest signals are color saturation bins, blue-channel
suppression, texture variability, and spatial concentration
patterns

This is why direct proxy-vs-label correlations are weak while
multivariate model performance is much better.

5.
Why the hidden-damage result is both promising and limited

The damage stage is promising because:

it extracts non-trivial signal from only image-derived state plus
metadata

the grouped-split R2 values are positive

wire loss and ultimate load can be forecasted and used
downstream

The same stage is limited because:

there are only 48 structural labels

those labels occur only at late stages

generalization collapses under stricter holdouts

the load model relies heavily on campaign identity and specimen
metadata

The academically honest interpretation is:

The hidden-damage models are useful as latent-state estimators for a
prototype pipeline, but they are not yet strong enough to claim robust
structural-damage prediction across new conditions.

6. What the degradation
outputs imply

The degradation outputs tell a coherent but limited story.

Supported:

specimen trajectories can be fit with low historical error

corrosion tends to grow across repeated observations

the fitted curves give a practical bridge from current state to
threshold crossing

Not yet supported:

a physically grounded law of degradation

guaranteed monotonic capacity loss

extrapolation far beyond the observed horizon

The dominance of piecewise linear fits is revealing:

it means the pipeline is capturing trend segments rather than
discovering a universal corrosion-growth equation

that is acceptable for a prototype screening model

it is not enough for a final scientific claim about degradation
physics

7. What
the proxy-RUL outputs mean in engineering terms

Engineering meaning of the saved RUL values:

0 weeks

the specimen is already at a chosen proxy threshold at the latest
observed week

> 0 weeks

the forecast reaches a chosen threshold later within the configured
horizon

missing RUL

no crossing was found inside the forecast window

The distribution is striking:

23 of 48 specimens already have proxy-RUL equal to zero

15 specimens never cross a threshold within the forecast
horizon

no specimen reaches the Critical risk band

This means the risk system is acting more like a triage
tool than a fully graded lifetime model.

That is not a flaw if presented honestly. It is the correct behavior
for the present data regime.

8. Most
important limitations that change interpretation

These are the limitations that materially affect what can be
claimed:

Structural supervision is sparse and late-stage only.

Direct failure times are absent, so supervised RUL is
impossible.

Damage-model generalization across unseen treatments/campaigns is
poor.

Degradation curves are mostly piecewise linear, not
physics-informed.

One corrupted image was handled by fallback rather than being
recoverable from data.

Each of these limitations affects the RUL stage more than the
corrosion stage.

9. Best
one-sentence conclusion for the meeting

main_3 successfully transforms the project from a single
corrosion-regression baseline into an interpretable condition-assessment
pipeline, with strong evidence for surface-corrosion modeling and only
preliminary evidence for hidden-damage and proxy-RUL estimation.

main_2 vs
main_3

1. High-level comparison

Dimension	main_2 baseline	main_3 improved pipeline	Why main_3 is an improvement	

Objective	Predict current peak corrosion from image inputs	Build a full corrosion-to-proxy-RUL pipeline	Expands from a single regression task to condition assessment	

Data representation	Spreadsheet rows + image paths for one task	Canonical dataset with campaigns, weeks, specimen IDs,
structural-label flags, and integrity checks	Better reproducibility and cleaner scientific framing	

Image representation	Pretrained ResNet-18 embeddings	Interpretable corrosion features from preprocessing, rust scoring,
texture, color, and spatial segmentation	More explainable and easier to tie to corrosion physics	

Surface targets	peak_rust_pct only	surface_total_rust_pct, peak_rust_pct, and
both categorical versions	Covers more of the available corrosion supervision	

Hidden damage	Not modeled	wire_area_loss_pct, ultimate_load_kn	Connects visible corrosion to structural proxies	

Temporal modeling	Not modeled	Specimen-wise degradation curves	Uses the repeated measurements properly	

Remaining life	None	Threshold-based proxy-RUL	Adds engineering decision support	

Outputs	Model comparison, predictions, diagnostics, PDF report	Canonical dataset, feature table, state estimates, degradation
curves, RUL tables, figures, reports	Much richer scientific output	

Main limitation	Only current peak-corrosion regression	Hidden-damage supervision still sparse	main_3 solves more, but also exposes the true data
bottleneck	

Scientific value	Strong proof of concept for image-based corrosion prediction	Coherent bridge from image condition to engineering proxy-RUL	Better aligned with academic research goals	

2. Quantitative
comparison on the shared task

Both pipelines were evaluated with grouped specimen holdout on
peak_rust_pct.

Pipeline	Best model	MAE	RMSE	R2	

main_2	image_only_mlp	5.6255	9.2639	0.5237	

main_3	mlp_regressor on image features	4.2087	6.2338	0.7843	

Direct interpretation:

main_3 reduces MAE by about 25.2%

main_3 improves explained variance substantially

the improvement happens without relying on opaque deep embeddings as
the only image representation

3. What main_2 taught
us

The baseline established four important facts:

Corrosion signal is present in the images.

Grouped splitting by specimen is necessary.

Deep embeddings alone already give workable peak-corrosion
prediction.

Simply adding tabular context does not automatically improve
performance.

Those findings were useful because they justified moving to a more
structured and interpretable pipeline.

4. What
main_3 adds beyond better numbers

main_3 is not just “the same task with a better model.”
It changes the research contribution.

New capabilities:

canonical dataset construction

explicit image preprocessing and corrosion localization

engineered corrosion descriptors with physical interpretation

hidden-damage estimation

degradation curve fitting

limit-state-based proxy-RUL and risk classes

This matters academically because it turns the work from a generic ML
exercise into an engineering workflow.

5. Where main_3 is
still limited

main_3 is clearly better than main_2, but
the improvement is uneven across stages.

Strongest part:

surface corrosion modeling

Weakest part:

hidden-damage inference and anything downstream that depends on
it

Why:

792 rows are available for surface corrosion

only 48 rows are available for structural supervision

So the correct framing is:

main_3 is a strong improvement in system scope and
corrosion-state modeling, while hidden-damage and proxy-RUL remain
promising but preliminary because the structural label regime is still
sparse.

6. Best way
to explain the difference in the meeting

Use this short explanation:

main_2 asked whether a model can read current peak
corrosion from an image. main_3 asks whether the full
experimental record can be turned into a condition-assessment pipeline
that estimates visible corrosion, infers hidden damage, fits degradation
over time, and outputs a threshold-based proxy-RUL. The answer is yes
for corrosion and partly yes for hidden damage and proxy-RUL, with clear
evidence that structural supervision is now the main research
bottleneck.

Figures Explained

Use these figures in roughly this order during the meeting.

1. Dataset overview

File:
