Repository: parastoo-hashemi/corrosion

# Ferrocement corrosion research

This project studies what repeated photographs of surface corrosion can tell us
about ferrocement specimens and their terminal structural capacity. It includes
successive modelling experiments and a later four-class image-classification
preparation study.

**Main finding:** in the most mature terminal-load study, image features did not
establish a consistent improvement over specimen metadata. Campaign holdout
exposed weak transfer, and the exploratory degradation work does not validate
remaining-life prediction. See the [key results and evidence](docs/experiments.md#key-results-and-evidence).

## Start here

| Your goal | Reading path |
|---|---|
| Understand the scientific work | [Five-page article](final_reports/article.pdf), then the [40-page thesis](final_reports/thesis.pdf) |
| Inspect results and historical phases | [Experiment map](docs/experiments.md), with direct links to saved tables, figures and predictions |
| Browse the selected figures and papers | [Selected results](selected_results/README.md), organized by phase with interpretation notes and provenance |
| Continue or reproduce the work | [Known issues](docs/known_issues.md), then [reproduction instructions](docs/reproduction.md) |
| Understand the data and terminology | [Data dictionary](docs/data_dictionary.md) and [project history](docs/project_history.md) |

## Current status

| Workstream | What is available | What remains |
|---|---|---|
| Terminal structural capacity | Saved benchmarks, specimen splits, predictions and final manuscripts | Repair and validate the current modelling source before a new run |
| Four-class corrosion classification | Main augmented dataset and fixed specimen partitions | Classifier training/evaluation; optional variant metadata need reconciliation before use |
| Reproduction | Preservation checks, documented commands and recorded check environment | A verified historical training environment and complete end-to-end reruns |

Saved results are available for scientific review. Successful file checks or model
loading do not establish that the present source reproduces those results.

## Dataset and interpretation

The current dataset contains **48 specimens from two campaigns**, with 792 source
images and **791 readable, aligned observations**. Photographs repeat over time;
wire-area loss and ultimate load are each measured once per specimen, at the
terminal test. The independent structural sample is therefore 48 specimens.

Campaign, mesh family, chloride concentration and exposure schedule are aligned,
which limits generalization and causal interpretation. Some strong surface-model
results reconstruct a closely related image-derived label. Model-derived curves
and threshold crossings are exploratory, without observed lifetime outcomes.

[Data/](Data) holds local datasets and fixed classification splits. Historical
modelling and current four-class preparation use different workbook/label versions;
follow the [data dictionary](docs/data_dictionary.md) when selecting inputs.

## Where the work lives

| Location | Purpose |
|---|---|
| [structural_capacity/](structural_capacity/README.md) | Most mature structural study: robustness analysis and terminal-load refocus |
| [classification_data_preparation/](classification_data_preparation/README.md) | Current four-class preparation and specimen partitions |
| [exploratory_prototype/](exploratory_prototype/README.md) | Earliest exploratory work; no comparable held-out benchmark |
| [classical_corrosion/](classical_corrosion/README.md) | Historical classical corrosion models |
| [image_embeddings/](image_embeddings/README.md) | Historical frozen-image embeddings and tabular context |
| [condition_assessment/](condition_assessment/README.md) | Interpretable features, structural feasibility and first proxy-RUL pipeline |
| [final_reports/](final_reports) | Current v3 article/thesis, scientific figures, tables and retained analysis scripts |
| [docs/](docs) | Experiment map, history, data definitions, reproduction and known issues |

# Corrosion Proxy-RUL Baseline

This repository implements a leakage-safe, scientifically conservative baseline for:

surface corrosion progression -> hidden damage estimation -> degradation modelling -> exploratory threshold-status analysis (proxy-RUL).

Important interpretation notes:

- the `surface_total_rust_pct` benchmark is a label-reconstruction sanity check, not a standalone predictive success claim
- the threshold stage is exploratory threshold-status analysis, not validated forward RUL

## Reproduction

Use the existing conda environment and run:

- `conda run -n env python train_hidden_damage_models.py`
- `conda run -n env python train_degradation_models.py`
- `conda run -n env python train_rul_proxy_models.py`
- `conda run -n env python run_diagnostics_visualizations.py`
- `conda run -n env python run_model_improvement_analysis.py`

All generated artifacts are saved under `outputs/`.

File: main_4_old/configs/dataset.yaml
paths:
  excel: Data/Images_Dataset_A-Z.xlsx
  images_dir: Data/Images_dataset
  thesis_pdf: Documentation/Thesis/s313940_Tesi_conv_msc_thesis_final_md_al_amin_hossain_s313940.pdf
  conference_pdf: Documentation/Conferences/ARTISTE_2025___Conference_paper__10pg___Al_Driven_Corrosion_Quantification_in_Cementitious_Materials_for_SHM.pdf
  outputs_dir: outputs

keys:
  specimen_id: specimen_id
  observation_id: sample_name
  split_group: specimen_id

targets:
  surface:
    - surface_total_rust_pct
    - peak_rust_pct
  hidden_damage:
    - wire_area_loss_frac
    - ultimate_load_kn

data_policy:
  use_only_aligned_readable_images: true
  fail_on_unmapped_specimen: true
  log_all_alignment_issues: true

File: main_4_old/configs/features.yaml
image_features:
  assume_input_pngs_are_analysis_images: true
  exact_gimp_white_balance_recovered: false
  approximation_note: >
    The thesis documents GIMP-based white balance and cropping, but exact raw-to-PNG
    preprocessing parameters are not fully recoverable from the inspected materials.
    This implementation therefore uses the provided PNGs directly and applies only
    deterministic feature extraction.
  physical_length_cm: 24.0
  strip_width_cm: main_first.0
  strip_step_cm: 0.5
  histogram_bins: 8
  high_rust_strip_threshold_pct: 5.0
  texture_downsample_step: 4
  glcm_distances: [main_first, 3]
  glcm_angles_rad: [0.0]
  rgb_thresholds:
    rust_lower: [25, 0, 0]
    rust_upper: [255, 100, 80]
    black_lower: [0, 0, 0]
    black_upper: [5, 5, 0]
    gray_lower: [60, 70, 35]
    gray_upper: [120, 105, 95]

File: main_4_old/configs/specimen_mapping.yaml
version: main_first
description: >
  Deterministic specimen-to-campaign and treatment mapping reconstructed from workbook IDs
  and thesis treatment tables. This file is the only approved source for campaign and
  treatment reconstruction in code.

series_groups:
  S1_MI:
    campaign_id: campaign_1
    series_id: S1
    series_description: Campaign main_first mixed-in inhibitor series
  S2_SA:
    campaign_id: campaign_1
    series_id: S2
    series_description: Campaign main_first surface-applied inhibitor series
  S3_PA_SA:
    campaign_id: campaign_1
    series_id: S3
    series_description: Campaign main_first paint plus surface-applied inhibitor series
  S4_SA_VF:
    campaign_id: campaign_1
    series_id: S4
    series_description: Campaign main_first surface-applied inhibitor plus glass compound series
  S5_VF:
    campaign_id: campaign_1
    series_id: S5
    series_description: Campaign main_first glass-based compound series
  D_NO:
    campaign_id: campaign_2
    series_id: D
    series_description: Campaign 2 untreated chloride-aged series
  E_SA_SPRAY:
    campaign_id: campaign_2
    series_id: E
    series_description: Campaign 2 spray-applied inhibitor series
  F_SA_BRUSH:
    campaign_id: campaign_2
    series_id: F
    series_description: Campaign 2 brush-applied inhibitor series
  G_PAINT:
    campaign_id: campaign_2
    series_id: G
    series_description: Campaign 2 painted series

specimens:
  S1MI01: {campaign_id: campaign_1, series_id: S1, split_group_treatment: S1_MI, treatment_protocol: no_treatment_control, treatment_coarse: NO, treatment_label_coarse: D, n_steel_mesh: 7, nacl_pct: 3.5, terminal_week: 28, terminal_days: 196}
  S1MI02: {campaign_id: campaign_1, series_id: S1, split_group_treatment: S1_MI, treatment_protocol: mixed_in_inhibitor, treatment_coarse: MI, treatment_label_coarse: MI, n_steel_mesh: 7, nacl_pct: 3.5, terminal_week: 28, terminal_days: 196}
  S1MI03: {campaign_id: campaign_1, series_id: S1, split_group_treatment: S1_MI, treatment_protocol: mixed_in_inhibitor, treatment_coarse: MI, treatment_label_coarse: MI, n_steel_mesh: 7, nacl_pct: 3.5, terminal_week: 28, terminal_days: 196}
  S1MI04: {campaign_id: campaign_1, series_id: S1, split_group_treatment: S1_MI, treatment_protocol: mixed_in_inhibitor, treatment_coarse: MI, treatment_label_coarse: MI, n_steel_mesh: 7, nacl_pct: 3.5, terminal_week: 28, terminal_days: 196}
  S1MI05: {campaign_id: campaign_1, series_id: S1, split_group_treatment: S1_MI, treatment_protocol: mixed_in_inhibitor, treatment_coarse: MI, treatment_label_coarse: MI, n_steel_mesh: 7, nacl_pct: 3.5, terminal_week: 28, terminal_days: 196}
  S1MI06: {campaign_id: campaign_1, series_id: S1, split_group_treatment: S1_MI, treatment_protocol: mixed_in_inhibitor, treatment_coarse: MI, treatment_label_coarse: MI, n_steel_mesh: 7, nacl_pct: 3.5, terminal_week: 28, terminal_days: 196}
  S1MI07: {campaign_id: campaign_1, series_id: S1, split_group_treatment: S1_MI, treatment_protocol: mixed_in_inhibitor, treatment_coarse: MI, treatment_label_coarse: MI, n_steel_mesh: 7, nacl_pct: 3.5, terminal_week: 28, terminal_days: 196}

  S2SA01: {campaign_id: campaign_1, series_id: S2, split_group_treatment: S2_SA, treatment_protocol: no_treatment_control, treatment_coarse: NO, treatment_label_coarse: D, n_steel_mesh: 7, nacl_pct: 3.5, terminal_week: 28, terminal_days: 196}
  S2SA02: {campaign_id: campaign_1, series_id: S2, split_group_treatment: S2_SA, treatment_protocol: surface_applied_inhibitor_campaign1, treatment_coarse: SA, treatment_label_coarse: SA, n_steel_mesh: 7, nacl_pct: 3.5, terminal_week: 28, terminal_days: 196}
  S2SA03: {campaign_id: campaign_1, series_id: S2, split_group_treatment: S2_SA, treatment_protocol: surface_applied_inhibitor_campaign1, treatment_coarse: SA, treatment_label_coarse: SA, n_steel_mesh: 7, nacl_pct: 3.5, terminal_week: 28, terminal_days: 196}
  S2SA04: {campaign_id: campaign_1, series_id: S2, split_group_treatment: S2_SA, treatment_protocol: surface_applied_inhibitor_campaign1, treatment_coarse: SA, treatment_label_coarse: SA, n_steel_mesh: 7, nacl_pct: 3.5, terminal_week: 28, terminal_days: 196}
  S2SA05: {campaign_id: campaign_1, series_id: S2, split_group_treatment: S2_SA, treatment_protocol: surface_applied_inhibitor_campaign1, treatment_coarse: SA, treatment_label_coarse: SA, n_steel_mesh: 7, nacl_pct: 3.5, terminal_week: 28, terminal_days: 196}
  S2SA06: {campaign_id: campaign_1, series_id: S2, split_group_treatment: S2_SA, treatment_protocol: surface_applied_inhibitor_campaign1, treatment_coarse: SA, treatment_label_coarse: SA, n_steel_mesh: 7, nacl_pct: 3.5, terminal_week: 28, terminal_days: 196}
  S2SA07: {campaign_id: campaign_1, series_id: S2, split_group_treatment: S2_SA, treatment_protocol: surface_applied_inhibitor_campaign1, treatment_coarse: SA, treatment_label_coarse: SA, n_steel_mesh: 7, nacl_pct: 3.5, terminal_week: 28, terminal_days: 196}

  S3PA01: {campaign_id: campaign_1, series_id: S3, split_group_treatment: S3_PA_SA, treatment_protocol: paint_only, treatment_coarse: PA, treatment_label_coarse: G, n_steel_mesh: 7, nacl_pct: 3.5, terminal_week: 28, terminal_days: 196}
  S3PA02: {campaign_id: campaign_1, series_id: S3, split_group_treatment: S3_PA_SA, treatment_protocol: paint_plus_surface_inhibitor, treatment_coarse: SA_PA, treatment_label_coarse: G, n_steel_mesh: 7, nacl_pct: 3.5, terminal_week: 28, terminal_days: 196}
  S3PA03: {campaign_id: campaign_1, series_id: S3, split_group_treatment: S3_PA_SA, treatment_protocol: paint_plus_surface_inhibitor, treatment_coarse: SA_PA, treatment_label_coarse: G, n_steel_mesh: 7, nacl_pct: 3.5, terminal_week: 28, terminal_days: 196}
  S3PA04: {campaign_id: campaign_1, series_id: S3, split_group_treatment: S3_PA_SA, treatment_protocol: paint_plus_surface_inhibitor, treatment_coarse: SA_PA, treatment_label_coarse: G, n_steel_mesh: 7, nacl_pct: 3.5, terminal_week: 28, terminal_days: 196}

  S4SAVF01: {campaign_id: campaign_1, series_id: S4, split_group_treatment: S4_SA_VF, treatment_protocol: no_treatment_control, treatment_coarse: NO, treatment_label_coarse: D, n_steel_mesh: 7, nacl_pct: 3.5, terminal_week: 28, terminal_days: 196}
  S4SAVF02: {campaign_id: campaign_1, series_id: S4, split_group_treatment: S4_SA_VF, treatment_protocol: surface_inhibitor_plus_glass_compound, treatment_coarse: SA_VF, treatment_label_coarse: VF, n_steel_mesh: 7, nacl_pct: 3.5, terminal_week: 28, terminal_days: 196}
  S4SAVF03: {campaign_id: campaign_1, series_id: S4, split_group_treatment: S4_SA_VF, treatment_protocol: surface_inhibitor_plus_glass_compound, treatment_coarse: SA_VF, treatment_label_coarse: VF, n_steel_mesh: 7, nacl_pct: 3.5, terminal_week: 28, terminal_days: 196}

  S5VF01: {campaign_id: campaign_1, series_id: S5, split_group_treatment: S5_VF, treatment_protocol: no_treatment_control, treatment_coarse: NO, treatment_label_coarse: D, n_steel_mesh: 7, nacl_pct: 3.5, terminal_week: 28, terminal_days: 196}
  S5VF02: {campaign_id: campaign_1, series_id: S5, split_group_treatment: S5_VF, treatment_protocol: glass_based_compound, treatment_coarse: VF, treatment_label_coarse: VF, n_steel_mesh: 7, nacl_pct: 3.5, terminal_week: 28, terminal_days: 196}
  S5VF03: {campaign_id: campaign_1, series_id: S5, split_group_treatment: S5_VF, treatment_protocol: glass_based_compound, treatment_coarse: VF, treatment_label_coarse: VF, n_steel_mesh: 7, nacl_pct: 3.5, terminal_week: 28, terminal_days: 196}

  D01: {campaign_id: campaign_2, series_id: D, split_group_treatment: D_NO, treatment_protocol: no_treatment_control, treatment_coarse: NO, treatment_label_coarse: D, n_steel_mesh: 4, nacl_pct: 5.0, terminal_week: 36, terminal_days: 252}
  D02: {campaign_id: campaign_2, series_id: D, split_group_treatment: D_NO, treatment_protocol: no_treatment_control, treatment_coarse: NO, treatment_label_coarse: D, n_steel_mesh: 4, nacl_pct: 5.0, terminal_week: 36, terminal_days: 252}
  D03: {campaign_id: campaign_2, series_id: D, split_group_treatment: D_NO, treatment_protocol: no_treatment_control, treatment_coarse: NO, treatment_label_coarse: D, n_steel_mesh: 4, nacl_pct: 5.0, terminal_week: 36, terminal_days: 252}
  D04: {campaign_id: campaign_2, series_id: D, split_group_treatment: D_NO, treatment_protocol: no_treatment_control, treatment_coarse: NO, treatment_label_coarse: D, n_steel_mesh: 4, nacl_pct: 5.0, terminal_week: 36, terminal_days: 252}
  D05: {campaign_id: campaign_2, series_id: D, split_group_treatment: D_NO, treatment_protocol: no_treatment_control, treatment_coarse: NO, treatment_label_coarse: D, n_steel_mesh: 4, nacl_pct: 5.0, terminal_week: 36, terminal_days: 252}
  D06: {campaign_id: campaign_2, series_id: D, split_group_treatment: D_NO, treatment_protocol: no_treatment_control, treatment_coarse: NO, treatment_label_coarse: D, n_steel_mesh: 4, nacl_pct: 5.0, terminal_week: 36, terminal_days: 252}

  E01: {campaign_id: campaign_2, series_id: E, split_group_treatment: E_SA_SPRAY, treatment_protocol: surface_inhibitor_spray_campaign2, treatment_coarse: SA, treatment_label_coarse: SA, n_steel_mesh: 4, nacl_pct: 5.0, terminal_week: 36, terminal_days: 252}
  E02: {campaign_id: campaign_2, series_id: E, split_group_treatment: E_SA_SPRAY, treatment_protocol: surface_inhibitor_spray_campaign2, treatment_coarse: SA, treatment_label_coarse: SA, n_steel_mesh: 4, nacl_pct: 5.0, terminal_week: 36, terminal_days: 252}
  E03: {campaign_id: campaign_2, series_id: E, split_group_treatment: E_SA_SPRAY, treatment_protocol: surface_inhibitor_spray_campaign2, treatment_coarse: SA, treatment_label_coarse: SA, n_steel_mesh: 4, nacl_pct: 5.0, terminal_week: 36, terminal_days: 252}
  E04: {campaign_id: campaign_2, series_id: E, split_group_treatment: E_SA_SPRAY, treatment_protocol: surface_inhibitor_spray_campaign2, treatment_coarse: SA, treatment_label_coarse: SA, n_steel_mesh: 4, nacl_pct: 5.0, terminal_week: 36, terminal_days: 252}
  E05: {campaign_id: campaign_2, series_id: E, split_group_treatment: E_SA_SPRAY, treatment_protocol: surface_inhibitor_spray_campaign2, treatment_coarse: SA, treatment_label_coarse: SA, n_steel_mesh: 4, nacl_pct: 5.0, terminal_week: 36, terminal_days: 252}
  E06: {campaign_id: campaign_2, series_id: E, split_group_treatment: E_SA_SPRAY, treatment_protocol: surface_inhibitor_spray_campaign2, treatment_coarse: SA, treatment_label_coarse: SA, n_steel_mesh: 4, nacl_pct: 5.0, terminal_week: 36, terminal_days: 252}

  F01: {campaign_id: campaign_2, series_id: F, split_group_treatment: F_SA_BRUSH, treatment_protocol: surface_inhibitor_brush_campaign2, treatment_coarse: SA, treatment_label_coarse: SA, n_steel_mesh: 4, nacl_pct: 5.0, terminal_week: 36, terminal_days: 252}
  F02: {campaign_id: campaign_2, series_id: F, split_group_treatment: F_SA_BRUSH, treatment_protocol: surface_inhibitor_brush_campaign2, treatment_coarse: SA, treatment_label_coarse: SA, n_steel_mesh: 4, nacl_pct: 5.0, terminal_week: 36, terminal_days: 252}
  F03: {campaign_id: campaign_2, series_id: F, split_group_treatment: F_SA_BRUSH, treatment_protocol: surface_inhibitor_brush_campaign2, treatment_coarse: SA, treatment_label_coarse: SA, n_steel_mesh: 4, nacl_pct: 5.0, terminal_week: 36, terminal_days: 252}
  F04: {campaign_id: campaign_2, series_id: F, split_group_treatment: F_SA_BRUSH, treatment_protocol: surface_inhibitor_brush_campaign2, treatment_coarse: SA, treatment_label_coarse: SA, n_steel_mesh: 4, nacl_pct: 5.0, terminal_week: 36, terminal_days: 252}
  F05: {campaign_id: campaign_2, series_id: F, split_group_treatment: F_SA_BRUSH, treatment_protocol: surface_inhibitor_brush_campaign2, treatment_coarse: SA, treatment_label_coarse: SA, n_steel_mesh: 4, nacl_pct: 5.0, terminal_week: 36, terminal_days: 252}
  F06: {campaign_id: campaign_2, series_id: F, split_group_treatment: F_SA_BRUSH, treatment_protocol: surface_inhibitor_brush_campaign2, treatment_coarse: SA, treatment_label_coarse: SA, n_steel_mesh: 4, nacl_pct: 5.0, terminal_week: 36, terminal_days: 252}

  G01: {campaign_id: campaign_2, series_id: G, split_group_treatment: G_PAINT, treatment_protocol: paint_campaign2, treatment_coarse: PA, treatment_label_coarse: G, n_steel_mesh: 4, nacl_pct: 5.0, terminal_week: 36, terminal_days: 252}
  G02: {campaign_id: campaign_2, series_id: G, split_group_treatment: G_PAINT, treatment_protocol: paint_campaign2, treatment_coarse: PA, treatment_label_coarse: G, n_steel_mesh: 4, nacl_pct: 5.0, terminal_week: 36, terminal_days: 252}
  G03: {campaign_id: campaign_2, series_id: G, split_group_treatment: G_PAINT, treatment_protocol: paint_campaign2, treatment_coarse: PA, treatment_label_coarse: G, n_steel_mesh: 4, nacl_pct: 5.0, terminal_week: 36, terminal_days: 252}
  G04: {campaign_id: campaign_2, series_id: G, split_group_treatment: G_PAINT, treatment_protocol: paint_campaign2, treatment_coarse: PA, treatment_label_coarse: G, n_steel_mesh: 4, nacl_pct: 5.0, terminal_week: 36, terminal_days: 252}
  G05: {campaign_id: campaign_2, series_id: G, split_group_treatment: G_PAINT, treatment_protocol: paint_campaign2, treatment_coarse: PA, treatment_label_coarse: G, n_steel_mesh: 4, nacl_pct: 5.0, terminal_week: 36, terminal_days: 252}
  G06: {campaign_id: campaign_2, series_id: G, split_group_treatment: G_PAINT, treatment_protocol: paint_campaign2, treatment_coarse: PA, treatment_label_coarse: G, n_steel_mesh: 4, nacl_pct: 5.0, terminal_week: 36, terminal_days: 252}
