Repository: parastoo-hashemi/corrosion

# Ferrocement corrosion research

This project studies what repeated photographs of surface corrosion can tell us
about ferrocement specimens and their terminal structural capacity. It includes
successive modelling experiments and a later four-class image-classification
preparation study.

**Main finding:** in the most mature terminal-load study, image features did not
establish a consistent improvement over specimen metadata. Campaign holdout
exposed weak transfer, and the exploratory degradation work does not validate
remaining-life prediction. See the [key results and evidence](docs/experiments.md#key-results-and-evidence).

## Start here

| Your goal | Reading path |
|---|---|
| Understand the scientific work | [Five-page article](final_reports/article.pdf), then the [40-page thesis](final_reports/thesis.pdf) |
| Inspect results and historical phases | [Experiment map](docs/experiments.md), with direct links to saved tables, figures and predictions |
| Browse the selected figures and papers | [Selected results](selected_results/README.md), organized by phase with interpretation notes and provenance |
| Continue or reproduce the work | [Known issues](docs/known_issues.md), then [reproduction instructions](docs/reproduction.md) |
| Understand the data and terminology | [Data dictionary](docs/data_dictionary.md) and [project history](docs/project_history.md) |

## Dataset and interpretation

The current dataset contains **48 specimens from two campaigns**, with 792 source
images and **791 readable, aligned observations**. Photographs repeat over time;
wire-area loss and ultimate load are each measured once per specimen, at the
terminal test. The independent structural sample is therefore 48 specimens.

Campaign, mesh family, chloride concentration and exposure schedule are aligned,
which limits generalization and causal interpretation. Some strong surface-model
results reconstruct a closely related image-derived label. Model-derived curves
and threshold crossings are exploratory, without observed lifetime outcomes.

[Data/](Data) holds local datasets and fixed classification splits. Historical
modelling and current four-class preparation use different workbook/label versions;
follow the [data dictionary](docs/data_dictionary.md) when selecting inputs.

# `main_3`: Corrosion Degradation and Proxy-RUL Pipeline

`main_3` is the final implementation for the ferrocement corrosion project. It reconstructs the dataset, extracts classical corrosion features from images, models surface corrosion and hidden damage, fits specimen degradation curves, and estimates proxy Remaining Useful Life (RUL) from engineering limit states.

## Scientific scope

The dataset supports:

- surface corrosion supervision for all 792 image records
- hidden damage supervision for 48 late-stage records only
- degradation modelling from repeated specimen time series
- proxy-RUL estimation from threshold crossing

The dataset does **not** support direct supervised image-to-RUL learning because it does not contain true failure times.

## Project layout

```text
main_3/
  configs/
  src/
  scripts/
  notebooks/
  reports/
  outputs/
  tests/
  logs/
```

## Environment

Install dependencies:

```bash
pip install -r main_3/requirements.txt
```

## Run order

From the repository root:

```bash
python main_3/scripts/01_inspect_dataset.py
python main_3/scripts/02_build_metadata.py
python main_3/scripts/03_preprocess_images.py
python main_3/scripts/04_extract_features.py
python main_3/scripts/05_train_corrosion_models.py
python main_3/scripts/06_train_damage_models.py
python main_3/scripts/07_fit_degradation_models.py
python main_3/scripts/08_estimate_rul.py
python main_3/scripts/09_generate_reports.py
```

Or run everything in order:

```bash
python main_3/scripts/run_all.py
```

## Main outputs

- `main_3/outputs/canonical_dataset.csv`
- `main_3/outputs/canonical_dataset.parquet`
- `main_3/outputs/image_features.parquet`
- `main_3/outputs/corrosion_state_estimates.parquet`
- `main_3/outputs/damage_state_estimates.parquet`
- `main_3/outputs/degradation_curves.parquet`
- `main_3/outputs/degradation_forecasts.parquet`
- `main_3/outputs/rul_estimates.csv`
- `main_3/reports/pipeline_summary.md`
- `main_3/reports/code_audit.md`
- `main_3/reports/rul_feasibility_assessment.md`

## Key assumptions

- `Last_Wire_Area_Loss_(Faliure_Surface)_%` is treated as a fractional quantity and multiplied by 100 because the recorded values top out at `0.5698`, while the engineering thresholds are defined at 20%, 25%, and 30%.
- Ultimate-load thresholding is proxy-based and normalized by the best observed load within each campaign.
- Failure probability is a proxy score, not a calibrated reliability probability, because the dataset does not contain true failure events.

## Reproducibility

- deterministic seeds are set in configuration
- all paths are resolved from `main_3/configs/default.toml`
- grouped evaluation avoids specimen leakage across train and test

File: main_3/outputs/canonical_dataset.csv (part 1 of 6)
record_id,n_steel_mesh,treatment_code,ageing_days,nacl_pct,surface_total_rust_pct,surface_total_rust_category,peak_rust_pct,peak_rust_category,peak_rust_location_cm,cover_failure_surface_mm,wire_area_loss_raw,ultimate_load_kn,specimen_id,capture_date,week,series_family,series_label,record_id_valid,image_path,image_filename,image_join_status,treatment_name,campaign_id,capture_year,wire_area_loss_pct,has_structural_labels,sequence_order,duplicate_record_id,duplicate_specimen_week,image_exists
S1MI01-20220518-0W,7,NO,201,0.035,0.112,1,0.391,1,20.49,3.74,,,S1MI01,2022-05-18,0,S,S1,True,/Users/parastoo/All_projects/Proj_corrosion/Data/Images_dataset/S1MI01-20220518-0W.png,S1MI01-20220518-0W.png,both,No treatment,campaign_2022_mesh7_nacl0.035_age201,2022,,False,0,False,False,True
S1MI01-20220603-2W,7,NO,201,0.035,0.117,1,0.566,1,20.49,3.74,,,S1MI01,2022-06-03,2,S,S1,True,/Users/parastoo/All_projects/Proj_corrosion/Data/Images_dataset/S1MI01-20220603-2W.png,S1MI01-20220603-2W.png,both,No treatment,campaign_2022_mesh7_nacl0.035_age201,2022,,False,1,False,False,True
S1MI01-20220609-3W,7,NO,201,0.035,0.28,1,0.84,1,20.49,3.74,,,S1MI01,2022-06-09,3,S,S1,True,/Users/parastoo/All_projects/Proj_corrosion/Data/Images_dataset/S1MI01-20220609-3W.png,S1MI01-20220609-3W.png,both,No treatment,campaign_2022_mesh7_nacl0.035_age201,2022,,False,2,False,False,True
S1MI01-20220616-4W,7,NO,201,0.035,0.083,1,0.419,1,20.49,3.74,,,S1MI01,2022-06-16,4,S,S1,True,/Users/parastoo/All_projects/Proj_corrosion/Data/Images_dataset/S1MI01-20220616-4W.png,S1MI01-20220616-4W.png,both,No treatment,campaign_2022_mesh7_nacl0.035_age201,2022,,False,3,False,False,True
S1MI01-20220623-5W,7,NO,201,0.035,0.26,1,0.827,1,20.49,3.74,,,S1MI01,2022-06-23,5,S,S1,True,/Users/parastoo/All_projects/Proj_corrosion/Data/Images_dataset/S1MI01-20220623-5W.png,S1MI01-20220623-5W.png,both,No treatment,campaign_2022_mesh7_nacl0.035_age201,2022,,False,4,False,False,True
S1MI01-20220630-6W,7,NO,201,0.035,0.47,1,1.138,2,15.49,3.74,,,S1MI01,2022-06-30,6,S,S1,True,/Users/parastoo/All_projects/Proj_corrosion/Data/Images_dataset/S1MI01-20220630-6W.png,S1MI01-20220630-6W.png,both,No treatment,campaign_2022_mesh7_nacl0.035_age201,2022,,False,5,False,False,True
S1MI01-20220708-7W,7,NO,201,0.035,0.392,1,0.934,1,2.01,3.74,,,S1MI01,2022-07-08,7,S,S1,True,/Users/parastoo/All_projects/Proj_corrosion/Data/Images_dataset/S1MI01-20220708-7W.png,S1MI01-20220708-7W.png,both,No treatment,campaign_2022_mesh7_nacl0.035_age201,2022,,False,6,False,False,True
S1MI01-20220714-8W,7,NO,201,0.035,0.635,1,1.549,2,14.99,3.74,,,S1MI01,2022-07-14,8,S,S1,True,/Users/parastoo/All_projects/Proj_corrosion/Data/Images_dataset/S1MI01-20220714-8W.png,S1MI01-20220714-8W.png,both,No treatment,campaign_2022_mesh7_nacl0.035_age201,2022,,False,7,False,False,True
S1MI01-20220721-9W,7,NO,201,0.035,0.626,1,2.09,2,2.01,3.74,,,S1MI01,2022-07-21,9,S,S1,True,/Users/parastoo/All_projects/Proj_corrosion/Data/Images_dataset/S1MI01-20220721-9W.png,S1MI01-20220721-9W.png,both,No treatment,campaign_2022_mesh7_nacl0.035_age201,2022,,False,8,False,False,True
S1MI01-20220802-10W,7,NO,201,0.035,0.448,1,1.78,2,2.01,3.74,,,S1MI01,2022-08-02,10,S,S1,True,/Users/parastoo/All_projects/Proj_corrosion/Data/Images_dataset/S1MI01-20220802-10W.png,S1MI01-20220802-10W.png,both,No treatment,campaign_2022_mesh7_nacl0.035_age201,2022,,False,9,False,False,True
S1MI01-20220822-13W,7,NO,201,0.035,0.449,1,2.407,2,2.51,3.74,,,S1MI01,2022-08-22,13,S,S1,True,/Users/parastoo/All_projects/Proj_corrosion/Data/Images_dataset/S1MI01-20220822-13W.png,S1MI01-20220822-13W.png,both,No treatment,campaign_2022_mesh7_nacl0.035_age201,2022,,False,10,False,False,True
S1MI01-20220906-15W,7,NO,201,0.035,1.023,2,5.386,3,2.51,3.74,,,S1MI01,2022-09-06,15,S,S1,True,/Users/parastoo/All_projects/Proj_corrosion/Data/Images_dataset/S1MI01-20220906-15W.png,S1MI01-20220906-15W.png,both,No treatment,campaign_2022_mesh7_nacl0.035_age201,2022,,False,11,False,False,True
S1MI01-20221102-24W,7,NO,201,0.035,4.059,4,12.433,4,1.51,3.74,,,S1MI01,2022-11-02,24,S,S1,True,/Users/parastoo/All_projects/Proj_corrosion/Data/Images_dataset/S1MI01-20221102-24W.png,S1MI01-20221102-24W.png,both,No treatment,campaign_2022_mesh7_nacl0.035_age201,2022,,False,12,False,False,True
S1MI01-20221110-25W,7,NO,201,0.035,3.077,4,10.738,4,2.51,3.74,,,S1MI01,2022-11-10,25,S,S1,True,/Users/parastoo/All_projects/Proj_corrosion/Data/Images_dataset/S1MI01-20221110-25W.png,S1MI01-20221110-25W.png,both,No treatment,campaign_2022_mesh7_nacl0.035_age201,2022,,False,13,False,False,True
S1MI01-20221206-28W,7,NO,201,0.035,5.111,5,14.561,4,3.01,3.74,0.2125,2.38,S1MI01,2022-12-06,28,S,S1,True,/Users/parastoo/All_projects/Proj_corrosion/Data/Images_dataset/S1MI01-20221206-28W.png,S1MI01-20221206-28W.png,both,No treatment,campaign_2022_mesh7_nacl0.035_age201,2022,21.25,True,14,False,False,True
S1MI02-20220518-0W,7,MI,201,0.035,0.342,1,0.828,1,6.0,3.54,,,S1MI02,2022-05-18,0,S,S1,True,/Users/parastoo/All_projects/Proj_corrosion/Data/Images_dataset/S1MI02-20220518-0W.png,S1MI02-20220518-0W.png,both,Mixed-in inhibitor,campaign_2022_mesh7_nacl0.035_age201,2022,,False,0,False,False,True
S1MI02-20220603-2W,7,MI,201,0.035,0.188,1,0.611,1,12.5,3.54,,,S1MI02,2022-06-03,2,S,S1,True,/Users/parastoo/All_projects/Proj_corrosion/Data/Images_dataset/S1MI02-20220603-2W.png,S1MI02-20220603-2W.png,both,Mixed-in inhibitor,campaign_2022_mesh7_nacl0.035_age201,2022,,False,1,False,False,True
S1MI02-20220609-3W,7,MI,201,0.035,0.209,1,0.643,1,2.01,3.54,,,S1MI02,2022-06-09,3,S,S1,True,/Users/parastoo/All_projects/Proj_corrosion/Data/Images_dataset/S1MI02-20220609-3W.png,S1MI02-20220609-3W.png,both,Mixed-in inhibitor,campaign_2022_mesh7_nacl0.035_age201,2022,,False,2,False,False,True
S1MI02-20220616-4W,7,MI,201,0.035,0.209,1,0.643,1,2.01,3.54,,,S1MI02,2022-06-16,4,S,S1,True,/Users/parastoo/All_projects/Proj_corrosion/Data/Images_dataset/S1MI02-20220616-4W.png,S1MI02-20220616-4W.png,both,Mixed-in inhibitor,campaign_2022_mesh7_nacl0.035_age201,2022,,False,3,False,False,True
S1MI02-20220623-5W,7,MI,201,0.035,0.264,1,0.793,1,2.01,3.54,,,S1MI02,2022-06-23,5,S,S1,True,/Users/parastoo/All_projects/Proj_corrosion/Data/Images_dataset/S1MI02-20220623-5W.png,S1MI02-20220623-5W.png,both,Mixed-in inhibitor,campaign_2022_mesh7_nacl0.035_age201,2022,,False,4,False,False,True
S1MI02-20220630-6W,7,MI,201,0.035,0.399,1,1.205,2,2.01,3.54,,,S1MI02,2022-06-30,6,S,S1,True,/Users/parastoo/All_projects/Proj_corrosion/Data/Images_dataset/S1MI02-20220630-6W.png,S1MI02-20220630-6W.png,both,Mixed-in inhibitor,campaign_2022_mesh7_nacl0.035_age201,2022,,False,5,False,False,True
S1MI02-20220708-7W,7,MI,201,0.035,0.307,1,0.728,1,2.01,3.54,,,S1MI02,2022-07-08,7,S,S1,True,/Users/parastoo/All_projects/Proj_corrosion/Data/Images_dataset/S1MI02-20220708-7W.png,S1MI02-20220708-7W.png,both,Mixed-in inhibitor,campaign_2022_mesh7_nacl0.035_age201,2022,,False,6,False,False,True
S1MI02-20220714-8W,7,MI,201,0.035,0.302,1,0.999,1,2.01,3.54,,,S1MI02,2022-07-14,8,S,S1,True,/Users/parastoo/All_projects/Proj_corrosion/Data/Images_dataset/S1MI02-20220714-8W.png,S1MI02-20220714-8W.png,both,Mixed-in inhibitor,campaign_2022_mesh7_nacl0.035_age201,2022,,False,7,False,False,True
S1MI02-20220721-9W,7,MI,201,0.035,0.183,1,0.67,1,2.01,3.54,,,S1MI02,2022-07-21,9,S,S1,True,/Users/parastoo/All_projects/Proj_corrosion/Data/Images_dataset/S1MI02-20220721-9W.png,S1MI02-20220721-9W.png,both,Mixed-in inhibitor,campaign_2022_mesh7_nacl0.035_age201,2022,,False,8,False,False,True
S1MI02-20220802-10W,7,MI,201,0.035,0.247,1,0.829,1,2.01,3.54,,,S1MI02,2022-08-02,10,S,S1,True,/Users/parastoo/All_projects/Proj_corrosion/Data/Images_dataset/S1MI02-20220802-10W.png,S1MI02-20220802-10W.png,both,Mixed-in inhibitor,campaign_2022_mesh7_nacl0.035_age201,2022,,False,9,False,False,True
S1MI02-20220822-13W,7,MI,201,0.035,0.141,1,0.585,1,2.01,3.54,,,S1MI02,2022-08-22,13,S,S1,True,/Users/parastoo/All_projects/Proj_corrosion/Data/Images_dataset/S1MI02-20220822-13W.png,S1MI02-20220822-13W.png,both,Mixed-in inhibitor,campaign_2022_mesh7_nacl0.035_age201,2022,,False,10,False,False,True
S1MI02-20220906-15W,7,MI,201,0.035,0.478,1,1.099,2,0.51,3.54,,,S1MI02,2022-09-06,15,S,S1,True,/Users/parastoo/All_projects/Proj_corrosion/Data/Images_dataset/S1MI02-20220906-15W.png,S1MI02-20220906-15W.png,both,Mixed-in inhibitor,campaign_2022_mesh7_nacl0.035_age201,2022,,False,11,False,False,True
S1MI02-20221102-24W,7,MI,201,0.035,9.584,5,22.467,5,8.5,3.54,,,S1MI02,2022-11-02,24,S,S1,True,/Users/parastoo/All_projects/Proj_corrosion/Data/Images_dataset/S1MI02-20221102-24W.png,S1MI02-20221102-24W.png,both,Mixed-in inhibitor,campaign_2022_mesh7_nacl0.035_age201,2022,,False,12,False,False,True
S1MI02-20221110-25W,7,MI,201,0.035,4.58,4,18.844,4,8.5,3.54,,,S1MI02,2022-11-10,25,S,S1,True,/Users/parastoo/All_projects/Proj_corrosion/Data/Images_dataset/S1MI02-20221110-25W.png,S1MI02-20221110-25W.png,both,Mixed-in inhibitor,campaign_2022_mesh7_nacl0.035_age201,2022,,False,13,False,False,True
S1MI02-20221206-28W,7,MI,201,0.035,8.318,5,21.973,5,8.5,3.54,0.1878,2.43,S1MI02,2022-12-06,28,S,S1,True,/Users/parastoo/All_projects/Proj_corrosion/Data/Images_dataset/S1MI02-20221206-28W.png,S1MI02-20221206-28W.png,both,Mixed-in inhibitor,campaign_2022_mesh7_nacl0.035_age201,2022,18.78,True,14,False,False,True
S1MI03-20220518-0W,7,MI,201,0.035,0.356,1,0.894,1,7.5,3.8,,,S1MI03,2022-05-18,0,S,S1,True,/Users/parastoo/All_projects/Proj_corrosion/Data/Images_dataset/S1MI03-20220518-0W.png,S1MI03-20220518-0W.png,both,Mixed-in inhibitor,campaign_2022_mesh7_nacl0.035_age201,2022,,False,0,False,False,True
S1MI03-20220603-2W,7,MI,201,0.035,0.758,1,2.832,2,8.0,3.8,,,S1MI03,2022-06-03,2,S,S1,True,/Users/parastoo/All_projects/Proj_corrosion/Data/Images_dataset/S1MI03-20220603-2W.png,S1MI03-20220603-2W.png,both,Mixed-in inhibitor,campaign_2022_mesh7_nacl0.035_age201,2022,,False,1,False,False,True
S1MI03-20220609-3W,7,MI,201,0.035,0.463,1,1.794,2,8.5,3.8,,,S1MI03,2022-06-09,3,S,S1,True,/Users/parastoo/All_projects/Proj_corrosion/Data/Images_dataset/S1MI03-20220609-3W.png,S1MI03-20220609-3W.png,both,Mixed-in inhibitor,campaign_2022_mesh7_nacl0.035_age201,2022,,False,2,False,False,True
S1MI03-20220616-4W,7,MI,201,0.035,0.303,1,1.57,2,8.0,3.8,,,S1MI03,2022-06-16,4,S,S1,True,/Users/parastoo/All_projects/Proj_corrosion/Data/Images_dataset/S1MI03-20220616-4W.png,S1MI03-20220616-4W.png,both,Mixed-in inhibitor,campaign_2022_mesh7_nacl0.035_age201,2022,,False,3,False,False,True
S1MI03-20220623-5W,7,MI,201,0.035,0.471,1,1.699,2,8.0,3.8,,,S1MI03,2022-06-23,5,S,S1,True,/Users/parastoo/All_projects/Proj_corrosion/Data/Images_dataset/S1MI03-20220623-5W.png,S1MI03-20220623-5W.png,both,Mixed-in inhibitor,campaign_2022_mesh7_nacl0.035_age201,2022,,False,4,False,False,True
S1MI03-20220630-6W,7,MI,201,0.035,0.686,1,3.143,2,8.0,3.8,,,S1MI03,2022-06-30,6,S,S1,True,/Users/parastoo/All_projects/Proj_corrosion/Data/Images_dataset/S1MI03-20220630-6W.png,S1MI03-20220630-6W.png,both,Mixed-in inhibitor,campaign_2022_mesh7_nacl0.035_age201,2022,,False,5,False,False,True
S1MI03-20220708-7W,7,MI,201,0.035,0.282,1,1.923,2,8.0,3.8,,,S1MI03,2022-07-08,7,S,S1,True,/Users/parastoo/All_projects/Proj_corrosion/Data/Images_dataset/S1MI03-20220708-7W.png,S1MI03-20220708-7W.png,both,Mixed-in inhibitor,campaign_2022_mesh7_nacl0.035_age201,2022,,False,6,False,False,True
S1MI03-20220714-8W,7,MI,201,0.035,0.344,1,1.034,2,2.01,3.8,,,S1MI03,2022-07-14,8,S,S1,True,/Users/parastoo/All_projects/Proj_corrosion/Data/Images_dataset/S1MI03-20220714-8W.png,S1MI03-20220714-8W.png,both,Mixed-in inhibitor,campaign_2022_mesh7_nacl0.035_age201,2022,,False,7,False,False,True
S1MI03-20220721-9W,7,MI,201,0.035,0.528,1,2.772,2,7.5,3.8,,,S1MI03,2022-07-21,9,S,S1,True,/Users/parastoo/All_projects/Proj_corrosion/Data/Images_dataset/S1MI03-20220721-9W.png,S1MI03-20220721-9W.png,both,Mixed-in inhibitor,campaign_2022_mesh7_nacl0.035_age201,2022,,False,8,False,False,True
S1MI03-20220802-10W,7,MI,201,0.035,0.783,1,3.939,2,8.0,3.8,,,S1MI03,2022-08-02,10,S,S1,True,/Users/parastoo/All_projects/Proj_corrosion/Data/Images_dataset/S1MI03-20220802-10W.png,S1MI03-20220802-10W.png,both,Mixed-in inhibitor,campaign_2022_mesh7_nacl0.035_age201,2022,,False,9,False,False,True
S1MI03-20220822-13W,7,MI,201,0.035,0.371,1,2.52,2,7.5,3.8,,,S1MI03,2022-08-22,13,S,S1,True,/Users/parastoo/All_projects/Proj_corrosion/Data/Images_dataset/S1MI03-20220822-13W.png,S1MI03-20220822-13W.png,both,Mixed-in inhibitor,campaign_2022_mesh7_nacl0.035_age201,2022,,False,10,False,False,True
S1MI03-20220906-15W,7,MI,201,0.035,1.399,2,5.567,3,7.5,3.8,,,S1MI03,2022-09-06,15,S,S1,True,/Users/parastoo/All_projects/Proj_corrosion/Data/Images_dataset/S1MI03-20220906-15W.png,S1MI03-20220906-15W.png,both,Mixed-in inhibitor,campaign_2022_mesh7_nacl0.035_age201,2022,,False,11,False,False,True
S1MI03-20221102-24W,7,MI,201,0.035,8.146,5,24.327,5,0.51,3.8,,,S1MI03,2022-11-02,24,S,S1,True,/Users/parastoo/All_projects/Proj_corrosion/Data/Images_dataset/S1MI03-20221102-24W.png,S1MI03-20221102-24W.png,both,Mixed-in inhibitor,campaign_2022_mesh7_nacl0.035_age201,2022,,False,12,False,False,True
S1MI03-20221110-25W,7,MI,201,0.035,8.899,5,24.065,5,0.51,3.8,,,S1MI03,2022-11-10,25,S,S1,True,/Users/parastoo/All_projects/Proj_corrosion/Data/Images_dataset/S1MI03-20221110-25W.png,S1MI03-20221110-25W.png,both,Mixed-in inhibitor,campaign_2022_mesh7_nacl0.035_age201,2022,,False,13,False,False,True
S1MI03-20221206-28W,7,MI,201,0.035,12.772,5,28.272,5,7.5,3.8,0.166,2.54,S1MI03,2022-12-06,28,S,S1,True,/Users/parastoo/All_projects/Proj_corrosion/Data/Images_dataset/S1MI03-20221206-28W.png,S1MI03-20221206-28W.png,both,Mixed-in inhibitor,campaign_2022_mesh7_nacl0.035_age201,2022,16.6,True,14,False,False,True
S1MI04-20220518-0W,7,MI,201,0.035,0.296,1,0.84,1,17.99,1.63,,,S1MI04,2022-05-18,0,S,S1,True,/Users/parastoo/All_projects/Proj_corrosion/Data/Images_dataset/S1MI04-20220518-0W.png,S1MI04-20220518-0W.png,both,Mixed-in inhibitor,campaign_2022_mesh7_nacl0.035_age201,2022,,False,0,False,False,True
S1MI04-20220603-2W,7,MI,201,0.035,0.636,1,2.383,2,17.99,1.63,,,S1MI04,2022-06-03,2,S,S1,True,/Users/parastoo/All_projects/Proj_corrosion/Data/Images_dataset/S1MI04-20220603-2W.png,S1MI04-20220603-2W.png,both,Mixed-in inhibitor,campaign_2022_mesh7_nacl0.035_age201,2022,,False,1,False,False,True
S1MI04-20220609-3W,7,MI,201,0.035,0.629,1,2.098,2,18.49,1.63,,,S1MI04,2022-06-09,3,S,S1,True,/Users/parastoo/All_projects/Proj_corrosion/Data/Images_dataset/S1MI04-20220609-3W.png,S1MI04-20220609-3W.png,both,Mixed-in inhibitor,campaign_2022_mesh7_nacl0.035_age201,2022,,False,2,False,False,True
S1MI04-20220616-4W,7,MI,201,0.035,0.396,1,2.087,2,17.99,1.63,,,S1MI04,2022-06-16,4,S,S1,True,/Users/parastoo/All_projects/Proj_corrosion/Data/Images_dataset/S1MI04-20220616-4W.png,S1MI04-20220616-4W.png,both,Mixed-in inhibitor,campaign_2022_mesh7_nacl0.035_age201,2022,,False,3,False,False,True
S1MI04-20220623-5W,7,MI,201,0.035,0.854,1,2.864,2,17.99,1.63,,,S1MI04,2022-06-23,5,S,S1,True,/Users/parastoo/All_projects/Proj_corrosion/Data/Images_dataset/S1MI04-20220623-5W.png,S1MI04-20220623-5W.png,both,Mixed-in inhibitor,campaign_2022_mesh7_nacl0.035_age201,2022,,False,4,False,False,True
S1MI04-20220630-6W,7,MI,201,0.035,0.994,1,3.465,2,17.99,1.63,,,S1MI04,2022-06-30,6,S,S1,True,/Users/parastoo/All_projects/Proj_corrosion/Data/Images_dataset/S1MI04-20220630-6W.png,S1MI04-20220630-6W.png,both,Mixed-in inhibitor,campaign_2022_mesh7_nacl0.035_age201,2022,,False,5,False,False,True
S1MI04-20220708-7W,7,MI,201,0.035,0.954,1,3.095,2,17.99,1.63,,,S1MI04,2022-07-08,7,S,S1,True,/Users/parastoo/All_projects/Proj_corrosion/Data/Images_dataset/S1MI04-20220708-7W.png,S1MI04-20220708-7W.png,both,Mixed-in inhibitor,campaign_2022_mesh7_nacl0.035_age201,2022,,False,6,False,False,True
S1MI04-20220714-8W,7,MI,201,0.035,1.231,2,4.146,2,18.49,1.63,,,S1MI04,2022-07-14,8,S,S1,True,/Users/parastoo/All_projects/Proj_corrosion/Data/Images_dataset/S1MI04-20220714-8W.png,S1MI04-20220714-8W.png,both,Mixed-in inhibitor,campaign_2022_mesh7_nacl0.035_age201,2022,,False,7,False,False,True
S1MI04-20220721-9W,7,MI,201,0.035,1.234,2,4.119,2,18.49,1.63,,,S1MI04,2022-07-21,9,S,S1,True,/Users/parastoo/All_projects/Proj_corrosion/Data/Images_dataset/S1MI04-20220721-9W.png,S1MI04-20220721-9W.png,both,Mixed-in inhibitor,campaign_2022_mesh7_nacl0.035_age201,2022,,False,8,False,False,True
S1MI04-20220802-10W,7,MI,201,0.035,2.278,3,9.61,3,20.99,1.63,,,S1MI04,2022-08-02,10,S,S1,True,/Users/parastoo/All_projects/Proj_corrosion/Data/Images_dataset/S1MI04-20220802-10W.png,S1MI04-20220802-10W.png,both,Mixed-in inhibitor,campaign_2022_mesh7_nacl0.035_age201,2022,,False,9,False,False,True
S1MI04-20220822-13W,7,MI,201,0.035,1.17,2,5.302,3,20.99,1.63,,,S1MI04,2022-08-22,13,S,S1,True,/Users/parastoo/All_projects/Proj_corrosion/Data/Images_dataset/S1MI04-20220822-13W.png,S1MI04-20220822-13W.png,both,Mixed-in inhibitor,campaign_2022_mesh7_nacl0.035_age201,2022,,False,10,False,False,True
S1MI04-20220906-15W,7,MI,201,0.035,4.25,4,17.344,4,20.99,1.63,,,S1MI04,2022-09-06,15,S,S1,True,/Users/parastoo/All_projects/Proj_corrosion/Data/Images_dataset/S1MI04-20220906-15W.png,S1MI04-20220906-15W.png,both,Mixed-in inhibitor,campaign_2022_mesh7_nacl0.035_age201,2022,,False,11,False,False,True
S1MI04-20221102-24W,7,MI,201,0.035,24.223,5,44.542,5,18.49,1.63,,,S1MI04,2022-11-02,24,S,S1,True,/Users/parastoo/All_projects/Proj_corrosion/Data/Images_dataset/S1MI04-20221102-24W.png,S1MI04-20221102-24W.png,both,Mixed-in inhibitor,campaign_2022_mesh7_nacl0.035_age201,2022,,False,12,False,False,True
S1MI04-20221110-25W,7,MI,201,0.035,16.735,5,31.343,5,8.5,1.63,,,S1MI04,2022-11-10,25,S,S1,True,/Users/parastoo/All_projects/Proj_corrosion/Data/Images_dataset/S1MI04-20221110-25W.png,S1MI04-20221110-25W.png,both,Mixed-in inhibitor,campaign_2022_mesh7_nacl0.035_age201,2022,,False,13,False,False,True
S1MI04-20221206-28W,7,MI,201,0.035,32.041,5,54.235,5,8.0,1.63,0.2399,2.38,S1MI04,2022-12-06,28,S,S1,True,/Users/parastoo/All_projects/Proj_corrosion/Data/Images_dataset/S1MI04-20221206-28W.png,S1MI04-20221206-28W.png,both,Mixed-in inhibitor,campaign_2022_mesh7_nacl0.035_age201,2022,23.990000000000002,True,14,False,False,True
S1MI05-20220518-0W,7,MI,201,0.035,0.241,1,1.125,2,11.5,3.71,,,S1MI05,2022-05-18,0,S,S1,True,/Users/parastoo/All_projects/Proj_corrosion/Data/Images_dataset/S1MI05-20220518-0W.png,S1MI05-20220518-0W.png,both,Mixed-in inhibitor,campaign_2022_mesh7_nacl0.035_age201,2022,,False,0,False,False,True
S1MI05-20220603-2W,7,MI,201,0.035,0.529,1,1.548,2,23.48,3.71,,,S1MI05,2022-06-03,2,S,S1,True,/Users/parastoo/All_projects/Proj_corrosion/Data/Images_dataset/S1MI05-20220603-2W.png,S1MI05-20220603-2W.png,both,Mixed-in inhibitor,campaign_2022_mesh7_nacl0.035_age201,2022,,False,1,False,False,True
S1MI05-20220609-3W,7,MI,201,0.035,0.415,1,2.888,2,23.48,3.71,,,S1MI05,2022-06-09,3,S,S1,True,/Users/parastoo/All_projects/Proj_corrosion/Data/Images_dataset/S1MI05-20220609-3W.png,S1MI05-20220609-3W.png,both,Mixed-in inhibitor,campaign_2022_mesh7_nacl0.035_age201,2022,,False,2,False,False,True
S1MI05-20220616-4W,7,MI,201,0.035,0.415,1,3.67,2,23.48,3.71,,,S1MI05,2022-06-16,4,S,S1,True,/Users/parastoo/All_projects/Proj_corrosion/Data/Images_dataset/S1MI05-20220616-4W.png,S1MI05-20220616-4W.png,both,Mixed-in inhibitor,campaign_2022_mesh7_nacl0.035_age201,2022,,False,3,False,False,True
S1MI05-20220623-5W,7,MI,201,0.035,0.833,1,8.129,3,23.48,3.71,,,S1MI05,2022-06-23,5,S,S1,True,/Users/parastoo/All_projects/Proj_corrosion/Data/Images_dataset/S1MI05-20220623-5W.png,S1MI05-20220623-5W.png,both,Mixed-in inhibitor,campaign_2022_mesh7_nacl0.035_age201,2022,,False,4,False,False,True
S1MI05-20220630-6W,7,MI,201,0.035,0.795,1,6.215,3,23.48,3.71,,,S1MI05,2022-06-30,6,S,S1,True,/Users/parastoo/All_projects/Proj_corrosion/Data/Images_dataset/S1MI05-20220630-6W.png,S1MI05-20220630-6W.png,both,Mixed-in inhibitor,campaign_2022_mesh7_nacl0.035_age201,2022,,False,5,False,False,True
S1MI05-20220708-7W,7,MI,201,0.035,0.365,1,2.906,2,23.48,3.71,,,S1MI05,2022-07-08,7,S,S1,True,/Users/parastoo/All_projects/Proj_corrosion/Data/Images_dataset/S1MI05-20220708-7W.png,S1MI05-20220708-7W.png,both,Mixed-in inhibitor,campaign_2022_mesh7_nacl0.035_age201,2022,,False,6,False,False,True
S1MI05-20220714-8W,7,MI,201,0.035,0.695,1,3.859,2,23.48,3.71,,,S1MI05,2022-07-14,8,S,S1,True,/Users/parastoo/All_projects/Proj_corrosion/Data/Images_dataset/S1MI05-20220714-8W.png,S1MI05-20220714-8W.png,both,Mixed-in inhibitor,campaign_2022_mesh7_nacl0.035_age201,2022,,False,7,False,False,True
S1MI05-20220721-9W,7,MI,201,0.035,0.716,1,6.529,3,14.49,3.71,,,S1MI05,2022-07-21,9,S,S1,True,/Users/parastoo/All_projects/Proj_corrosion/Data/Images_dataset/S1MI05-20220721-9W.png,S1MI05-20220721-9W.png,both,Mixed-in inhibitor,campaign_2022_mesh7_nacl0.035_age201,2022,,False,8,False,False,True
S1MI05-20220802-10W,7,MI,201,0.035,1.155,2,7.703,3,14.49,3.71,,,S1MI05,2022-08-02,10,S,S1,True,/Users/parastoo/All_projects/Proj_corrosion/Data/Images_dataset/S1MI05-20220802-10W.png,S1MI05-20220802-10W.png,both,Mixed-in inhibitor,campaign_2022_mesh7_nacl0.035_age201,2022,,False,9,False,False,True
S1MI05-20220822-13W,7,MI,201,0.035,1.067,2,8.352,3,14.49,3.71,,,S1MI05,2022-08-22,13,S,S1,True,/Users/parastoo/All_projects/Proj_corrosion/Data/Images_dataset/S1MI05-20220822-13W.png,S1MI05-20220822-13W.png,both,Mixed-in inhibitor,campaign_2022_mesh7_nacl0.035_age201,2022,,False,10,False,False,True
S1MI05-20220906-15W,7,MI,201,0.035,4.938,4,23.282,5,14.99,3.71,,,S1MI05,2022-09-06,15,S,S1,True,/Users/parastoo/All_projects/Proj_corrosion/Data/Images_dataset/S1MI05-20220906-15W.png,S1MI05-20220906-15W.png,both,Mixed-in inhibitor,campaign_2022_mesh7_nacl0.035_age201,2022,,False,11,False,False,True
S1MI05-20221102-24W,7,MI,201,0.035,27.656,5,62.08,5,23.48,3.71,,,S1MI05,2022-11-02,24,S,S1,True,/Users/parastoo/All_projects/Proj_corrosion/Data/Images_dataset/S1MI05-20221102-24W.png,S1MI05-20221102-24W.png,both,Mixed-in inhibitor,campaign_2022_mesh7_nacl0.035_age201,2022,,False,12,False,False,True
S1MI05-20221110-25W,7,MI,201,0.035,18.451,5,45.971,5,23.48,3.71,,,S1MI05,2022-11-10,25,S,S1,True,/Users/parastoo/All_projects/Proj_corrosion/Data/Images_dataset/S1MI05-20221110-25W.png,S1MI05-20221110-25W.png,both,Mixed-in inhibitor,campaign_2022_mesh7_nacl0.035_age201,2022,,False,13,False,False,True
S1MI05-20221206-28W,7,MI,201,0.035,34.269,5,71.764,5,14.49,3.71,0.4152,2.35,S1MI05,2022-12-06,28,S,S1,True,/Users/parastoo/All_projects/Proj_corrosion/Data/Images_dataset/S1MI05-20221206-28W.png,S1MI05-20221206-28W.png,both,Mixed-in inhibitor,campaign_2022_mesh7_nacl0.035_age201,2022,41.52,True,14,False,False,True
S1MI06-20220518-0W,7,MI,201,0.035,0.173,1,0.563,1,1.51,4.34,,,S1MI06,2022-05-18,0,S,S1,True,/Users/parastoo/All_projects/Proj_corrosion/Data/Images_dataset/S1MI06-20220518-0W.png,S1MI06-20220518-0W.png,both,Mixed-in inhibitor,campaign_2022_mesh7_nacl0.035_age201,2022,,False,0,False,False,True
S1MI06-20220603-2W,7,MI,201,0.035,0.15,1,0.396,1,3.01,4.34,,,S1MI06,2022-06-03,2,S,S1,True,/Users/parastoo/All_projects/Proj_corrosion/Data/Images_dataset/S1MI06-20220603-2W.png,S1MI06-20220603-2W.png,both,Mixed-in inhibitor,campaign_2022_mesh7_nacl0.035_age201,2022,,False,1,False,False,True
S1MI06-20220609-3W,7,MI,201,0.035,0.239,1,0.546,1,3.01,4.34,,,S1MI06,2022-06-09,3,S,S1,True,/Users/parastoo/All_projects/Proj_corrosion/Data/Images_dataset/S1MI06-20220609-3W.png,S1MI06-20220609-3W.png,both,Mixed-in inhibitor,campaign_2022_mesh7_nacl0.035_age201,2022,,False,2,False,False,True
S1MI06-20220616-4W,7,MI,201,0.035,0.242,1,0.555,1,3.01,4.34,,,S1MI06,2022-06-16,4,S,S1,True,/Users/parastoo/All_projects/Proj_corrosion/Data/Images_dataset/S1MI06-20220616-4W.png,S1MI06-20220616-4W.png,both,Mixed-in inhibitor,campaign_2022_mesh7_nacl0.035_age201,2022,,False,3,False,False,True
S1MI06-20220623-5W,7,MI,201,0.035,0.121,1,0.739,1,2.01,4.34,,,S1MI06,2022-06-23,5,S,S1,True,/Users/parastoo/All_projects/Proj_corrosion/Data/Images_dataset/S1MI06-20220623-5W.png,S1MI06-20220623-5W.png,both,Mixed-in inhibitor,campaign_2022_mesh7_nacl0.035_age201,2022,,False,4,False,False,True
S1MI06-20220630-6W,7,MI,201,0.035,0.263,1,0.774,1,1.51,4.34,,,S1MI06,2022-06-30,6,S,S1,True,/Users/parastoo/All_projects/Proj_corrosion/Data/Images_dataset/S1MI06-20220630-6W.png,S1MI06-20220630-6W.png,both,Mixed-in inhibitor,campaign_2022_mesh7_nacl0.035_age201,2022,,False,5,False,False,True
S1MI06-20220708-7W,7,MI,201,0.035,0.31,1,0.632,1,2.01,4.34,,,S1MI06,2022-07-08,7,S,S1,True,/Users/parastoo/All_projects/Proj_corrosion/Data/Images_dataset/S1MI06-20220708-7W.png,S1MI06-20220708-7W.png,both,Mixed-in inhibitor,campaign_2022_mesh7_nacl0.035_age201,2022,,False,6,False,False,True
S1MI06-20220714-8W,7,MI,201,0.035,0.309,1,1.12,2,1.51,4.34,,,S1MI06,2022-07-14,8,S,S1,True,/Users/parastoo/All_projects/Proj_corrosion/Data/Images_dataset/S1MI06-20220714-8W.png,S1MI06-20220714-8W.png,both,Mixed-in inhibitor,campaign_2022_mesh7_nacl0.035_age201,2022,,False,7,False,False,True
S1MI06-20220721-9W,7,MI,201,0.035,0.328,1,1.175,2,2.01,4.34,,,S1MI06,2022-07-21,9,S,S1,True,/Users/parastoo/All_projects/Proj_corrosion/Data/Images_dataset/S1MI06-20220721-9W.png,S1MI06-20220721-9W.png,both,Mixed-in inhibitor,campaign_2022_mesh7_nacl0.035_age201,2022,,False,8,False,False,True
S1MI06-20220802-10W,7,MI,201,0.035,0.279,1,0.906,1,2.01,4.34,,,S1MI06,2022-08-02,10,S,S1,True,/Users/parastoo/All_projects/Proj_corrosion/Data/Images_dataset/S1MI06-20220802-10W.png,S1MI06-20220802-10W.png,both,Mixed-in inhibitor,campaign_2022_mesh7_nacl0.035_age201,2022,,False,9,False,False,True
S1MI06-20220822-13W,7,MI,201,0.035,0.133,1,0.808,1,21.49,4.34,,,S1MI06,2022-08-22,13,S,S1,True,/Users/parastoo/All_projects/Proj_corrosion/Data/Images_dataset/S1MI06-20220822-13W.png,S1MI06-20220822-13W.png,both,Mixed-in inhibitor,campaign_2022_mesh7_nacl0.035_age201,2022,,False,10,False,False,True
S1MI06-20220906-15W,7,MI,201,0.035,0.88,1,6.528,3,0.51,4.34,,,S1MI06,2022-09-06,15,S,S1,True,/Users/parastoo/All_projects/Proj_corrosion/Data/Images_dataset/S1MI06-20220906-15W.png,S1MI06-20220906-15W.png,both,Mixed-in inhibitor,campaign_2022_mesh7_nacl0.035_age201,2022,,False,11,False,False,True
S1MI06-20221102-24W,7,MI,201,0.035,5.066,5,26.628,5,0.51,4.34,,,S1MI06,2022-11-02,24,S,S1,True,/Users/parastoo/All_projects/Proj_corrosion/Data/Images_dataset/S1MI06-20221102-24W.png,S1MI06-20221102-24W.png,both,Mixed-in inhibitor,campaign_2022_mesh7_nacl0.035_age201,2022,,False,12,False,False,True
S1MI06-20221110-25W,7,MI,201,0.035,4.888,4,30.342,5,0.51,4.34,,,S1MI06,2022-11-10,25,S,S1,True,/Users/parastoo/All_projects/Proj_corrosion/Data/Images_dataset/S1MI06-20221110-25W.png,S1MI06-20221110-25W.png,both,Mixed-in inhibitor,campaign_2022_mesh7_nacl0.035_age201,2022,,False,13,False,False,True
S1MI06-20221206-28W,7,MI,201,0.035,6.321,5,26.814,5,0.51,4.34,0.2005,2.33,S1MI06,2022-12-06,28,S,S1,True,/Users/parastoo/All_projects/Proj_corrosion/Data/Images_dataset/S1MI06-20221206-28W.png,S1MI06-20221206-28W.png,both,Mixed-in inhibitor,campaign_2022_mesh7_nacl0.035_age201,2022,20.05,True,14,False,False,True
S1MI07-20220518-0W,7,MI,201,0.035,0.238,1,0.686,1,3.5,5.34,,,S1MI07,2022-05-18,0,S,S1,True,/Users/parastoo/All_projects/Proj_corrosion/Data/Images_dataset/S1MI07-20220518-0W.png,S1MI07-20220518-0W.png,both,Mixed-in inhibitor,campaign_2022_mesh7_nacl0.035_age201,2022,,False,0,False,False,True
S1MI07-20220603-2W,7,MI,201,0.035,0.976,1,2.126,2,3.5,5.34,,,S1MI07,2022-06-03,2,S,S1,True,/Users/parastoo/All_projects/Proj_corrosion/Data/Images_dataset/S1MI07-20220603-2W.png,S1MI07-20220603-2W.png,both,Mixed-in inhibitor,campaign_2022_mesh7_nacl0.035_age201,2022,,False,1,False,False,True
S1MI07-20220609-3W,7,MI,201,0.035,0.234,1,0.501,1,8.0,5.34,,,S1MI07,2022-06-09,3,S,S1,True,/Users/parastoo/All_projects/Proj_corrosion/Data/Images_dataset/S1MI07-20220609-3W.png,S1MI07-20220609-3W.png,both,Mixed-in inhibitor,campaign_2022_mesh7_nacl0.035_age201,2022,,False,2,False,False,True
S1MI07-20220616-4W,7,MI,201,0.035,0.139,1,0.342,1,1.51,5.34,,,S1MI07,2022-06-16,4,S,S1,True,/Users/parastoo/All_projects/Proj_corrosion/Data/Images_dataset/S1MI07-20220616-4W.png,S1MI07-20220616-4W.png,both,Mixed-in inhibitor,campaign_2022_mesh7_nacl0.035_age201,2022,,False,3,False,False,True
S1MI07-20220623-5W,7,MI,201,0.035,0.349,1,0.855,1,1.51,5.34,,,S1MI07,2022-06-23,5,S,S1,True,/Users/parastoo/All_projects/Proj_corrosion/Data/Images_dataset/S1MI07-20220623-5W.png,S1MI07-20220623-5W.png,both,Mixed-in inhibitor,campaign_2022_mesh7_nacl0.035_age201,2022,,False,4,False,False,True
S1MI07-20220630-6W,7,MI,201,0.035,0.403,1,1.025,2,10.5,5.34,,,S1MI07,2022-06-30,6,S,S1,True,/Users/parastoo/All_projects/Proj_corrosion/Data/Images_dataset/S1MI07-20220630-6W.png,S1MI07-20220630-6W.png,both,Mixed-in inhibitor,campaign_2022_mesh7_nacl0.035_age201,2022,,False,5,False,False,True
S1MI07-20220708-7W,7,MI,201,0.035,0.228,1,0.625,1,1.51,5.34,,,S1MI07,2022-07-08,7,S,S1,True,/Users/parastoo/All_projects/Proj_corrosion/Data/Images_dataset/S1MI07-20220708-7W.png,S1MI07-20220708-7W.png,both,Mixed-in inhibitor,campaign_2022_mesh7_nacl0.035_age201,2022,,False,6,False,False,True
S1MI07-20220714-8W,7,MI,201,0.035,0.557,1,1.068,2,23.48,5.34,,,S1MI07,2022-07-14,8,S,S1,True,/Users/parastoo/All_projects/Proj_corrosion/Data/Images_dataset/S1MI07-20220714-8W.png,S1MI07-20220714-8W.png,both,Mixed-in inhibitor,campaign_2022_mesh7_nacl0.035_age201,2022,,False,7,False,False,True
S1MI07-20220721-9W,7,MI,201,0.035,0.693,1,1.468,2,9.5,5.34,,,S1MI07,2022-07-21,9,S,S1,True,/Users/parastoo/All_projects/Proj_corrosion/Data/Images_dataset/S1MI07-20220721-9W.png,S1MI07-20220721-9W.png,both,Mixed-in inhibitor,campaign_2022_mesh7_nacl0.035_age201,2022,,False,8,False,False,True
S1MI07-20220802-10W,7,MI,201,0.035,0.79,1,1.528,2,9.5,5.34,,,S1MI07,2022-08-02,10,S,S1,True,/Users/parastoo/All_projects/Proj_corrosion/Data/Images_dataset/S1MI07-20220802-10W.png,S1MI07-20220802-10W.png,both,Mixed-in inhibitor,campaign_2022_mesh7_nacl0.035_age201,2022,,False,9,False,False,True
S1MI07-20220822-13W,7,MI,201,0.035,0.152,1,0.435,1,1.01,5.34,,,S1MI07,2022-08-22,13,S,S1,True,/Users/parastoo/All_projects/Proj_corrosion/Data/Images_dataset/S1MI07-20220822-13W.png,S1MI07-20220822-13W.png,both,Mixed-in inhibitor,campaign_2022_mesh7_nacl0.035_age201,2022,,False,10,False,False,True
S1MI07-20220906-15W,7,MI,201,0.035,1.262,2,3.362,2,11.0,5.34,,,S1MI07,2022-09-06,15,S,S1,True,/Users/parastoo/All_projects/Proj_corrosion/Data/Images_dataset/S1MI07-20220906-15W.png,S1MI07-20220906-15W.png,both,Mixed-in inhibitor,campaign_2022_mesh7_nacl0.035_age201,2022,,False,11,False,False,True
S1MI07-20221102-24W,7,MI,201,0.035,1.882,2,4.975,2,0.51,5.34,,,S1MI07,2022-11-02,24,S,S1,True,/Users/parastoo/All_projects/Proj_corrosion/Data/Images_dataset/S1MI07-20221102-24W.png,S1MI07-20221102-24W.png,both,Mixed-in inhibitor,campaign_2022_mesh7_nacl0.035_age201,2022,,False,12,False,False,True
S1MI07-20221110-25W,7,MI,201,0.035,1.393,2,5.781,3,19.99,5.34,,,S1MI07,2022-11-10,25,S,S1,True,/Users/parastoo/All_projects/Proj_corrosion/Data/Images_dataset/S1MI07-20221110-25W.png,S1MI07-20221110-25W.png,both,Mixed-in inhibitor,campaign_2022_mesh7_nacl0.035_age201,2022,,False,13,False,False,True
S1MI07-20221206-28W,7,MI,201,0.035,2.019,3,8.656,3,0.51,5.34,0.2505,2.1,S1MI07,2022-12-06,28,S,S1,True,/Users/parastoo/All_projects/Proj_corrosion/Data/Images_dataset/S1MI07-20221206-28W.png,S1MI07-20221206-28W.png,both,Mixed-in inhibitor,campaign_2022_mesh7_nacl0.035_age201,2022,25.05,True,14,False,False,True
S2SA01-20220518-0W,7,NO,201,0.035,0.098,1,0.462,1,23.48,4.42,,,S2SA01,2022-05-18,0,S,S2,True,/Users/parastoo/All_projects/Proj_corrosion/Data/Images_dataset/S2SA01-20220518-0W.png,S2SA01-20220518-0W.png,both,No treatment,campaign_2022_mesh7_nacl0.035_age201,2022,,False,0,False,False,True
S2SA01-20220603-2W,7,NO,201,0.035,0.23,1,0.798,1,23.48,4.42,,,S2SA01,2022-06-03,2,S,S2,True,/Users/parastoo/All_projects/Proj_corrosion/Data/Images_dataset/S2SA01-20220603-2W.png,S2SA01-20220603-2W.png,both,No treatment,campaign_2022_mesh7_nacl0.035_age201,2022,,False,1,False,False,True
S2SA01-20220609-3W,7,NO,201,0.035,0.154,1,0.533,1,23.48,4.42,,,S2SA01,2022-06-09,3,S,S2,True,/Users/parastoo/All_projects/Proj_corrosion/Data/Images_dataset/S2SA01-20220609-3W.png,S2SA01-20220609-3W.png,both,No treatment,campaign_2022_mesh7_nacl0.035_age201,2022,,False,2,False,False,True
S2SA01-20220616-4W,7,NO,201,0.035,0.066,1,0.31,1,0.51,4.42,,,S2SA01,2022-06-16,4,S,S2,True,/Users/parastoo/All_projects/Proj_corrosion/Data/Images_dataset/S2SA01-20220616-4W.png,S2SA01-20220616-4W.png,both,No treatment,campaign_2022_mesh7_nacl0.035_age201,2022,,False,3,False,False,True
S2SA01-20220623-5W,7,NO,201,0.035,0.126,1,1.147,2,0.51,4.42,,,S2SA01,2022-06-23,5,S,S2,True,/Users/parastoo/All_projects/Proj_corrosion/Data/Images_dataset/S2SA01-20220623-5W.png,S2SA01-20220623-5W.png,both,No treatment,campaign_2022_mesh7_nacl0.035_age201,2022,,False,4,False,False,True
S2SA01-20220630-6W,7,NO,201,0.035,0.314,1,2.645,2,0.51,4.42,,,S2SA01,2022-06-30,6,S,S2,True,/Users/parastoo/All_projects/Proj_corrosion/Data/Images_dataset/S2SA01-20220630-6W.png,S2SA01-20220630-6W.png,both,No treatment,campaign_2022_mesh7_nacl0.035_age201,2022,,False,5,False,False,True
S2SA01-20220708-7W,7,NO,201,0.035,0.219,1,1.103,2,0.51,4.42,,,S2SA01,2022-07-08,7,S,S2,True,/Users/parastoo/All_projects/Proj_corrosion/Data/Images_dataset/S2SA01-20220708-7W.png,S2SA01-20220708-7W.png,both,No treatment,campaign_2022_mesh7_nacl0.035_age201,2022,,False,6,False,False,True
S2SA01-20220714-8W,7,NO,201,0.035,0.535,1,3.941,2,0.51,4.42,,,S2SA01,2022-07-14,8,S,S2,True,/Users/parastoo/All_projects/Proj_corrosion/Data/Images_dataset/S2SA01-20220714-8W.png,S2SA01-20220714-8W.png,both,No treatment,campaign_2022_mesh7_nacl0.035_age201,2022,,False,7,False,False,True
S2SA01-20220721-9W,7,NO,201,0.035,0.146,1,1.171,2,0.51,4.42,,,S2SA01,2022-07-21,9,S,S2,True,/Users/parastoo/All_projects/Proj_corrosion/Data/Images_dataset/S2SA01-20220721-9W.png,S2SA01-20220721-9W.png,both,No treatment,campaign_2022_mesh7_nacl0.035_age201,2022,,False,8,False,False,True
S2SA01-20220802-10W,7,NO,201,0.035,0.369,1,1.936,2,0.51,4.42,,,S2SA01,2022-08-02,10,S,S2,True,/Users/parastoo/All_projects/Proj_corrosion/Data/Images_dataset/S2SA01-20220802-10W.png,S2SA01-20220802-10W.png,both,No treatment,campaign_2022_mesh7_nacl0.035_age201,2022,,False,9,False,False,True
S2SA01-20220822-13W,7,NO,201,0.035,0.414,1,2.245,2,8.0,4.42,,,S2SA01,2022-08-22,13,S,S2,True,/Users/parastoo/All_projects/Proj_corrosion/Data/Images_dataset/S2SA01-20220822-13W.png,S2SA01-20220822-13W.png,both,No treatment,campaign_2022_mesh7_nacl0.035_age201,2022,,False,10,False,False,True
S2SA01-20220906-15W,7,NO,201,0.035,1.651,2,10.326,4,8.0,4.42,,,S2SA01,2022-09-06,15,S,S2,True,/Users/parastoo/All_projects/Proj_corrosion/Data/Images_dataset/S2SA01-20220906-15W.png,S2SA01-20220906-15W.png,both,No treatment,campaign_2022_mesh7_nacl0.035_age201,2022,,False,11,False,False,True
S2SA01-20221102-24W,7,NO,201,0.035,11.932,5,43.081,5,23.48,4.42,,,S2SA01,2022-11-02,24,S,S2,True,/Users/parastoo/All_projects/Proj_corrosion/Data/Images_dataset/S2SA01-20221102-24W.png,S2SA01-20221102-24W.png,both,No treatment,campaign_2022_mesh7_nacl0.035_age201,2022,,False,12,False,False,True
S2SA01-20221110-25W,7,NO,201,0.035,6.52,5,21.396,5,23.48,4.42,,,S2SA01,2022-11-10,25,S,S2,True,/Users/parastoo/All_projects/Proj_corrosion/Data/Images_dataset/S2SA01-20221110-25W.png,S2SA01-20221110-25W.png,both,No treatment,campaign_2022_mesh7_nacl0.035_age201,2022,,False,13,False,False,True
S2SA01-20221206-28W,7,NO,201,0.035,11.093,5,32.958,5,23.48,4.42,0.2982,2.35,S2SA01,2022-12-06,28,S,S2,True,/Users/parastoo/All_projects/Proj_corrosion/Data/Images_dataset/S2SA01-20221206-28W.png,S2SA01-20221206-28W.png,both,No treatment,campaign_2022_mesh7_nacl0.035_age201,2022,29.82,True,14,False,False,True
S2SA02-20220518-0W,7,SA,201,0.035,0.085,1,0.52,1,1.01,4.39,,,S2SA02,2022-05-18,0,S,S2,True,/Users/parastoo/All_projects/Proj_corrosion/Data/Images_dataset/S2SA02-20220518-0W.png,S2SA02-20220518-0W.png,both,Surface-applied inhibitor,campaign_2022_mesh7_nacl0.035_age201,2022,,False,0,False,False,True
S2SA02-20220603-2W,7,SA,201,0.035,0.188,1,0.853,1,0.51,4.39,,,S2SA02,2022-06-03,2,S,S2,True,/Users/parastoo/All_projects/Proj_corrosion/Data/Images_dataset/S2SA02-20220603-2W.png,S2SA02-20220603-2W.png,both,Surface-applied inhibitor,campaign_2022_mesh7_nacl0.035_age201,2022,,False,1,False,False,True
S2SA02-20220609-3W,7,SA,201,0.035,0.087,1,0.467,1,14.49,4.39,,,S2SA02,2022-06-09,3,S,S2,True,/Users/parastoo/All_projects/Proj_corrosion/Data/Images_dataset/S2SA02-20220609-3W.png,S2SA02-20220609-3W.png,both,Surface-applied inhibitor,campaign_2022_mesh7_nacl0.035_age201,2022,,False,2,False,False,True
S2SA02-20220616-4W,7,SA,201,0.035,0.119,1,0.507,1,14.49,4.39,,,S2SA02,2022-06-16,4,S,S2,True,/Users/parastoo/All_projects/Proj_corrosion/Data/Images_dataset/S2SA02-20220616-4W.png,S2SA02-20220616-4W.png,both,Surface-applied inhibitor,campaign_2022_mesh7_nacl0.035_age201,2022,,False,3,False,False,True
S2SA02-20220623-5W,7,SA,201,0.035,0.164,1,0.606,1,14.49,4.39,,,S2SA02,2022-06-23,5,S,S2,True,/Users/parastoo/All_projects/Proj_corrosion/Data/Images_dataset/S2SA02-20220623-5W.png,S2SA02-20220623-5W.png,both,Surface-applied inhibitor,campaign_2022_mesh7_nacl0.035_age201,2022,,False,4,False,False,True
S2SA02-20220630-6W,7,SA,201,0.035,0.162,1,1.003,2,0.51,4.39,,,S2SA02,2022-06-30,6,S,S2,True,/Users/parastoo/All_projects/Proj_corrosion/Data/Images_dataset/S2SA02-20220630-6W.png,S2SA02-20220630-6W.png,both,Surface-applied inhibitor,campaign_2022_mesh7_nacl0.035_age201,2022,,False,5,False,False,True
S2SA02-20220708-7W,7,SA,201,0.035,0.145,1,1.807,2,0.51,4.39,,,S2SA02,2022-07-08,7,S,S2,True,/Users/parastoo/All_projects/Proj_corrosion/Data/Images_dataset/S2SA02-20220708-7W.png,S2SA02-20220708-7W.png,both,Surface-applied inhibitor,campaign_2022_mesh7_nacl0.035_age201,2022,,False,6,False,False,True
S2SA02-20220714-8W,7,SA,201,0.035,0.239,1,1.917,2,0.51,4.39,,,S2SA02,2022-07-14,8,S,S2,True,/Users/parastoo/All_projects/Proj_corrosion/Data/Images_dataset/S2SA02-20220714-8W.png,S2SA02-20220714-8W.png,both,Surface-applied inhibitor,campaign_2022_mesh7_nacl0.035_age201,2022,,False,7,False,False,True
S2SA02-20220721-9W,7,SA,201,0.035,0.186,1,1.591,2,0.51,4.39,,,S2SA02,2022-07-21,9,S,S2,True,/Users/parastoo/All_projects/Proj_corrosion/Data/Images_dataset/S2SA02-20220721-9W.png,S2SA02-20220721-9W.png,both,Surface-applied inhibitor,campaign_2022_mesh7_nacl0.035_age201,2022,,False,8,False,False,True
S2SA02-20220802-10W,7,SA,201,0.035,0.261,1,4.177,2,0.51,4.39,,,S2SA02,2022-08-02,10,S,S2,True,/Users/parastoo/All_projects/Proj_corrosion/Data/Images_dataset/S2SA02-20220802-10W.png,S2SA02-20220802-10W.png,both,Surface-applied inhibitor,campaign_2022_mesh7_nacl0.035_age201,2022,,False,9,False,False,True
S2SA02-20220822-13W,7,SA,201,0.035,0.185,1,0.92,1,0.51,4.39,,,S2SA02,2022-08-22,13,S,S2,True,/Users/parastoo/All_projects/Proj_corrosion/Data/Images_dataset/S2SA02-20220822-13W.png,S2SA02-20220822-13W.png,both,Surface-applied inhibitor,campaign_2022_mesh7_nacl0.035_age201,2022,,False,10,False,False,True
S2SA02-20220906-15W,7,SA,201,0.035,0.646,1,9.368,3,0.51,4.39,,,S2SA02,2022-09-06,15,S,S2,True,/Users/parastoo/All_projects/Proj_corrosion/Data/Images_dataset/S2SA02-20220906-15W.png,S2SA02-20220906-15W.png,both,Surface-applied inhibitor,campaign_2022_mesh7_nacl0.035_age201,2022,,False,11,False,False,True
S2SA02-20221102-24W,7,SA,201,0.035,4.474,4,31.644,5,0.51,4.39,,,S2SA02,2022-11-02,24,S,S2,True,/Users/parastoo/All_projects/Proj_corrosion/Data/Images_dataset/S2SA02-20221102-24W.png,S2SA02-20221102-24W.png,both,Surface-applied inhibitor,campaign_2022_mesh7_nacl0.035_age201,2022,,False,12,False,False,True
