Repository: parastoo-hashemi/corrosion

# `main_3`: Corrosion Degradation and Proxy-RUL Pipeline

`main_3` is the final implementation for the ferrocement corrosion project. It reconstructs the dataset, extracts classical corrosion features from images, models surface corrosion and hidden damage, fits specimen degradation curves, and estimates proxy Remaining Useful Life (RUL) from engineering limit states.

## Scientific scope

The dataset supports:

- surface corrosion supervision for all 792 image records
- hidden damage supervision for 48 late-stage records only
- degradation modelling from repeated specimen time series
- proxy-RUL estimation from threshold crossing

File: main_3/outputs/canonical_dataset.csv (part 3 of 6)
record_id,n_steel_mesh,treatment_code,ageing_days,nacl_pct,surface_total_rust_pct,surface_total_rust_category,peak_rust_pct,peak_rust_category,peak_rust_location_cm,cover_failure_surface_mm,wire_area_loss_raw,ultimate_load_kn,specimen_id,capture_date,week,series_family,series_label,record_id_valid,image_path,image_filename,image_join_status,treatment_name,campaign_id,capture_year,wire_area_loss_pct,has_structural_labels,sequence_order,duplicate_record_id,duplicate_specimen_week,image_exists
S3PA04-20220822-13W,7,SA_PA,201,0.035,0.246,1,2.565,2,4.5,2.51,,,S3PA04,2022-08-22,13,S,S3,True,/Users/parastoo/All_projects/Proj_corrosion/Data/Images_dataset/S3PA04-20220822-13W.png,S3PA04-20220822-13W.png,both,Surface-applied + paint,campaign_2022_mesh7_nacl0.035_age201,2022,,False,10,False,False,True
S3PA04-20220906-15W,7,SA_PA,201,0.035,0.247,1,2.232,2,4.5,2.51,,,S3PA04,2022-09-06,15,S,S3,True,/Users/parastoo/All_projects/Proj_corrosion/Data/Images_dataset/S3PA04-20220906-15W.png,S3PA04-20220906-15W.png,both,Surface-applied + paint,campaign_2022_mesh7_nacl0.035_age201,2022,,False,11,False,False,True
S3PA04-20221102-24W,7,SA_PA,201,0.035,2.162,3,9.233,3,2.51,2.51,,,S3PA04,2022-11-02,24,S,S3,True,/Users/parastoo/All_projects/Proj_corrosion/Data/Images_dataset/S3PA04-20221102-24W.png,S3PA04-20221102-24W.png,both,Surface-applied + paint,campaign_2022_mesh7_nacl0.035_age201,2022,,False,12,False,False,True
S3PA04-20221110-25W,7,SA_PA,201,0.035,2.505,3,10.849,4,17.99,2.51,,,S3PA04,2022-11-10,25,S,S3,True,/Users/parastoo/All_projects/Proj_corrosion/Data/Images_dataset/S3PA04-20221110-25W.png,S3PA04-20221110-25W.png,both,Surface-applied + paint,campaign_2022_mesh7_nacl0.035_age201,2022,,False,13,False,False,True
S3PA04-20221206-28W,7,SA_PA,201,0.035,4.997,4,16.012,4,17.99,2.51,0.019,2.85,S3PA04,2022-12-06,28,S,S3,True,/Users/parastoo/All_projects/Proj_corrosion/Data/Images_dataset/S3PA04-20221206-28W.png,S3PA04-20221206-28W.png,both,Surface-applied + paint,campaign_2022_mesh7_nacl0.035_age201,2022,1.9,True,14,False,False,True
S4SAVF01-20220518-0W,7,NO,201,0.035,0.13,1,1.169,2,0.51,3.7,,,S4SAVF01,2022-05-18,0,S,S4,True,/Users/parastoo/All_projects/Proj_corrosion/Data/Images_dataset/S4SAVF01-20220518-0W.png,S4SAVF01-20220518-0W.png,both,No treatment,campaign_2022_mesh7_nacl0.035_age201,2022,,False,0,False,False,True
S4SAVF01-20220603-2W,7,NO,201,0.035,0.186,1,1.04,2,0.51,3.7,,,S4SAVF01,2022-06-03,2,S,S4,True,/Users/parastoo/All_projects/Proj_corrosion/Data/Images_dataset/S4SAVF01-20220603-2W.png,S4SAVF01-20220603-2W.png,both,No treatment,campaign_2022_mesh7_nacl0.035_age201,2022,,False,1,False,False,True
S4SAVF01-20220609-3W,7,NO,201,0.035,0.137,1,0.858,1,0.51,3.7,,,S4SAVF01,2022-06-09,3,S,S4,True,/Users/parastoo/All_projects/Proj_corrosion/Data/Images_dataset/S4SAVF01-20220609-3W.png,S4SAVF01-20220609-3W.png,both,No treatment,campaign_2022_mesh7_nacl0.035_age201,2022,,False,2,False,False,True
S4SAVF01-20220616-4W,7,NO,201,0.035,0.044,1,0.378,1,5.0,3.7,,,S4SAVF01,2022-06-16,4,S,S4,True,/Users/parastoo/All_projects/Proj_corrosion/Data/Images_dataset/S4SAVF01-20220616-4W.png,S4SAVF01-20220616-4W.png,both,No treatment,campaign_2022_mesh7_nacl0.035_age201,2022,,False,3,False,False,True
S4SAVF01-20220623-5W,7,NO,201,0.035,0.057,1,0.451,1,5.0,3.7,,,S4SAVF01,2022-06-23,5,S,S4,True,/Users/parastoo/All_projects/Proj_corrosion/Data/Images_dataset/S4SAVF01-20220623-5W.png,S4SAVF01-20220623-5W.png,both,No treatment,campaign_2022_mesh7_nacl0.035_age201,2022,,False,4,False,False,True
S4SAVF01-20220630-6W,7,NO,201,0.035,0.11,1,0.791,1,5.0,3.7,,,S4SAVF01,2022-06-30,6,S,S4,True,/Users/parastoo/All_projects/Proj_corrosion/Data/Images_dataset/S4SAVF01-20220630-6W.png,S4SAVF01-20220630-6W.png,both,No treatment,campaign_2022_mesh7_nacl0.035_age201,2022,,False,5,False,False,True
S4SAVF01-20220708-7W,7,NO,201,0.035,0.092,1,0.561,1,4.5,3.7,,,S4SAVF01,2022-07-08,7,S,S4,True,/Users/parastoo/All_projects/Proj_corrosion/Data/Images_dataset/S4SAVF01-20220708-7W.png,S4SAVF01-20220708-7W.png,both,No treatment,campaign_2022_mesh7_nacl0.035_age201,2022,,False,6,False,False,True
S4SAVF01-20220714-8W,7,NO,201,0.035,0.103,1,0.686,1,5.0,3.7,,,S4SAVF01,2022-07-14,8,S,S4,True,/Users/parastoo/All_projects/Proj_corrosion/Data/Images_dataset/S4SAVF01-20220714-8W.png,S4SAVF01-20220714-8W.png,both,No treatment,campaign_2022_mesh7_nacl0.035_age201,2022,,False,7,False,False,True
S4SAVF01-20220721-9W,7,NO,201,0.035,0.089,1,0.528,1,4.5,3.7,,,S4SAVF01,2022-07-21,9,S,S4,True,/Users/parastoo/All_projects/Proj_corrosion/Data/Images_dataset/S4SAVF01-20220721-9W.png,S4SAVF01-20220721-9W.png,both,No treatment,campaign_2022_mesh7_nacl0.035_age201,2022,,False,8,False,False,True
S4SAVF01-20220802-10W,7,NO,201,0.035,0.157,1,0.658,1,4.5,3.7,,,S4SAVF01,2022-08-02,10,S,S4,True,/Users/parastoo/All_projects/Proj_corrosion/Data/Images_dataset/S4SAVF01-20220802-10W.png,S4SAVF01-20220802-10W.png,both,No treatment,campaign_2022_mesh7_nacl0.035_age201,2022,,False,9,False,False,True
S4SAVF01-20220822-13W,7,NO,201,0.035,0.092,1,0.606,1,5.0,3.7,,,S4SAVF01,2022-08-22,13,S,S4,True,/Users/parastoo/All_projects/Proj_corrosion/Data/Images_dataset/S4SAVF01-20220822-13W.png,S4SAVF01-20220822-13W.png,both,No treatment,campaign_2022_mesh7_nacl0.035_age201,2022,,False,10,False,False,True
S4SAVF01-20220906-15W,7,NO,201,0.035,0.291,1,3.987,2,13.49,3.7,,,S4SAVF01,2022-09-06,15,S,S4,True,/Users/parastoo/All_projects/Proj_corrosion/Data/Images_dataset/S4SAVF01-20220906-15W.png,S4SAVF01-20220906-15W.png,both,No treatment,campaign_2022_mesh7_nacl0.035_age201,2022,,False,11,False,False,True
S4SAVF01-20221102-24W,7,NO,201,0.035,4.948,4,18.712,4,2.51,3.7,,,S4SAVF01,2022-11-02,24,S,S4,True,/Users/parastoo/All_projects/Proj_corrosion/Data/Images_dataset/S4SAVF01-20221102-24W.png,S4SAVF01-20221102-24W.png,both,No treatment,campaign_2022_mesh7_nacl0.035_age201,2022,,False,12,False,False,True
S4SAVF01-20221110-25W,7,NO,201,0.035,3.137,4,14.452,4,3.01,3.7,,,S4SAVF01,2022-11-10,25,S,S4,True,/Users/parastoo/All_projects/Proj_corrosion/Data/Images_dataset/S4SAVF01-20221110-25W.png,S4SAVF01-20221110-25W.png,both,No treatment,campaign_2022_mesh7_nacl0.035_age201,2022,,False,13,False,False,True
S4SAVF01-20221206-28W,7,NO,201,0.035,5.602,5,26.472,5,2.51,3.7,0.2041,2.4,S4SAVF01,2022-12-06,28,S,S4,True,/Users/parastoo/All_projects/Proj_corrosion/Data/Images_dataset/S4SAVF01-20221206-28W.png,S4SAVF01-20221206-28W.png,both,No treatment,campaign_2022_mesh7_nacl0.035_age201,2022,20.41,True,14,False,False,True
S4SAVF02-20220518-0W,7,SA_VF,201,0.035,0.001,1,0.026,1,15.99,3.91,,,S4SAVF02,2022-05-18,0,S,S4,True,/Users/parastoo/All_projects/Proj_corrosion/Data/Images_dataset/S4SAVF02-20220518-0W.png,S4SAVF02-20220518-0W.png,both,Surface-applied + VF,campaign_2022_mesh7_nacl0.035_age201,2022,,False,0,False,False,True
S4SAVF02-20220603-2W,7,SA_VF,201,0.035,0.001,1,0.02,1,15.99,3.91,,,S4SAVF02,2022-06-03,2,S,S4,True,/Users/parastoo/All_projects/Proj_corrosion/Data/Images_dataset/S4SAVF02-20220603-2W.png,S4SAVF02-20220603-2W.png,both,Surface-applied + VF,campaign_2022_mesh7_nacl0.035_age201,2022,,False,1,False,False,True
S4SAVF02-20220609-3W,7,SA_VF,201,0.035,0.001,1,0.031,1,15.49,3.91,,,S4SAVF02,2022-06-09,3,S,S4,True,/Users/parastoo/All_projects/Proj_corrosion/Data/Images_dataset/S4SAVF02-20220609-3W.png,S4SAVF02-20220609-3W.png,both,Surface-applied + VF,campaign_2022_mesh7_nacl0.035_age201,2022,,False,2,False,False,True
S4SAVF02-20220616-4W,7,SA_VF,201,0.035,0.002,1,0.046,1,15.99,3.91,,,S4SAVF02,2022-06-16,4,S,S4,True,/Users/parastoo/All_projects/Proj_corrosion/Data/Images_dataset/S4SAVF02-20220616-4W.png,S4SAVF02-20220616-4W.png,both,Surface-applied + VF,campaign_2022_mesh7_nacl0.035_age201,2022,,False,3,False,False,True
S4SAVF02-20220623-5W,7,SA_VF,201,0.035,0.002,1,0.051,1,15.99,3.91,,,S4SAVF02,2022-06-23,5,S,S4,True,/Users/parastoo/All_projects/Proj_corrosion/Data/Images_dataset/S4SAVF02-20220623-5W.png,S4SAVF02-20220623-5W.png,both,Surface-applied + VF,campaign_2022_mesh7_nacl0.035_age201,2022,,False,4,False,False,True
S4SAVF02-20220630-6W,7,SA_VF,201,0.035,0.002,1,0.047,1,15.99,3.91,,,S4SAVF02,2022-06-30,6,S,S4,True,/Users/parastoo/All_projects/Proj_corrosion/Data/Images_dataset/S4SAVF02-20220630-6W.png,S4SAVF02-20220630-6W.png,both,Surface-applied + VF,campaign_2022_mesh7_nacl0.035_age201,2022,,False,5,False,False,True
S4SAVF02-20220708-7W,7,SA_VF,201,0.035,0.005,1,0.048,1,15.99,3.91,,,S4SAVF02,2022-07-08,7,S,S4,True,/Users/parastoo/All_projects/Proj_corrosion/Data/Images_dataset/S4SAVF02-20220708-7W.png,S4SAVF02-20220708-7W.png,both,Surface-applied + VF,campaign_2022_mesh7_nacl0.035_age201,2022,,False,6,False,False,True
S4SAVF02-20220714-8W,7,SA_VF,201,0.035,0.004,1,0.068,1,16.49,3.91,,,S4SAVF02,2022-07-14,8,S,S4,True,/Users/parastoo/All_projects/Proj_corrosion/Data/Images_dataset/S4SAVF02-20220714-8W.png,S4SAVF02-20220714-8W.png,both,Surface-applied + VF,campaign_2022_mesh7_nacl0.035_age201,2022,,False,7,False,False,True
S4SAVF02-20220721-9W,7,SA_VF,201,0.035,0.005,1,0.046,1,15.99,3.91,,,S4SAVF02,2022-07-21,9,S,S4,True,/Users/parastoo/All_projects/Proj_corrosion/Data/Images_dataset/S4SAVF02-20220721-9W.png,S4SAVF02-20220721-9W.png,both,Surface-applied + VF,campaign_2022_mesh7_nacl0.035_age201,2022,,False,8,False,False,True
S4SAVF02-20220802-10W,7,SA_VF,201,0.035,0.011,1,0.113,1,23.48,3.91,,,S4SAVF02,2022-08-02,10,S,S4,True,/Users/parastoo/All_projects/Proj_corrosion/Data/Images_dataset/S4SAVF02-20220802-10W.png,S4SAVF02-20220802-10W.png,both,Surface-applied + VF,campaign_2022_mesh7_nacl0.035_age201,2022,,False,9,False,False,True
S4SAVF02-20220822-13W,7,SA_VF,201,0.035,0.005,1,0.08,1,15.99,3.91,,,S4SAVF02,2022-08-22,13,S,S4,True,/Users/parastoo/All_projects/Proj_corrosion/Data/Images_dataset/S4SAVF02-20220822-13W.png,S4SAVF02-20220822-13W.png,both,Surface-applied + VF,campaign_2022_mesh7_nacl0.035_age201,2022,,False,10,False,False,True
S4SAVF02-20220906-15W,7,SA_VF,201,0.035,0.042,1,0.61,1,23.48,3.91,,,S4SAVF02,2022-09-06,15,S,S4,True,/Users/parastoo/All_projects/Proj_corrosion/Data/Images_dataset/S4SAVF02-20220906-15W.png,S4SAVF02-20220906-15W.png,both,Surface-applied + VF,campaign_2022_mesh7_nacl0.035_age201,2022,,False,11,False,False,True
S4SAVF02-20221102-24W,7,SA_VF,201,0.035,1.093,2,10.424,4,14.49,3.91,,,S4SAVF02,2022-11-02,24,S,S4,True,/Users/parastoo/All_projects/Proj_corrosion/Data/Images_dataset/S4SAVF02-20221102-24W.png,S4SAVF02-20221102-24W.png,both,Surface-applied + VF,campaign_2022_mesh7_nacl0.035_age201,2022,,False,12,False,False,True
S4SAVF02-20221110-25W,7,SA_VF,201,0.035,1.301,2,8.705,3,14.99,3.91,,,S4SAVF02,2022-11-10,25,S,S4,True,/Users/parastoo/All_projects/Proj_corrosion/Data/Images_dataset/S4SAVF02-20221110-25W.png,S4SAVF02-20221110-25W.png,both,Surface-applied + VF,campaign_2022_mesh7_nacl0.035_age201,2022,,False,13,False,False,True
S4SAVF02-20221206-28W,7,SA_VF,201,0.035,5.426,5,28.881,5,4.5,3.91,0.107,2.46,S4SAVF02,2022-12-06,28,S,S4,True,/Users/parastoo/All_projects/Proj_corrosion/Data/Images_dataset/S4SAVF02-20221206-28W.png,S4SAVF02-20221206-28W.png,both,Surface-applied + VF,campaign_2022_mesh7_nacl0.035_age201,2022,10.7,True,14,False,False,True
S4SAVF03-20220518-0W,7,SA_VF,201,0.035,0.0,1,0.007,1,21.99,3.55,,,S4SAVF03,2022-05-18,0,S,S4,True,/Users/parastoo/All_projects/Proj_corrosion/Data/Images_dataset/S4SAVF03-20220518-0W.png,S4SAVF03-20220518-0W.png,both,Surface-applied + VF,campaign_2022_mesh7_nacl0.035_age201,2022,,False,0,False,False,True
S4SAVF03-20220603-2W,7,SA_VF,201,0.035,0.007,1,0.103,1,6.0,3.55,,,S4SAVF03,2022-06-03,2,S,S4,True,/Users/parastoo/All_projects/Proj_corrosion/Data/Images_dataset/S4SAVF03-20220603-2W.png,S4SAVF03-20220603-2W.png,both,Surface-applied + VF,campaign_2022_mesh7_nacl0.035_age201,2022,,False,1,False,False,True
S4SAVF03-20220609-3W,7,SA_VF,201,0.035,0.049,1,0.63,1,22.98,3.55,,,S4SAVF03,2022-06-09,3,S,S4,True,/Users/parastoo/All_projects/Proj_corrosion/Data/Images_dataset/S4SAVF03-20220609-3W.png,S4SAVF03-20220609-3W.png,both,Surface-applied + VF,campaign_2022_mesh7_nacl0.035_age201,2022,,False,2,False,False,True
S4SAVF03-20220616-4W,7,SA_VF,201,0.035,0.075,1,0.902,1,22.48,3.55,,,S4SAVF03,2022-06-16,4,S,S4,True,/Users/parastoo/All_projects/Proj_corrosion/Data/Images_dataset/S4SAVF03-20220616-4W.png,S4SAVF03-20220616-4W.png,both,Surface-applied + VF,campaign_2022_mesh7_nacl0.035_age201,2022,,False,3,False,False,True
S4SAVF03-20220623-5W,7,SA_VF,201,0.035,0.098,1,1.008,2,22.98,3.55,,,S4SAVF03,2022-06-23,5,S,S4,True,/Users/parastoo/All_projects/Proj_corrosion/Data/Images_dataset/S4SAVF03-20220623-5W.png,S4SAVF03-20220623-5W.png,both,Surface-applied + VF,campaign_2022_mesh7_nacl0.035_age201,2022,,False,4,False,False,True
S4SAVF03-20220630-6W,7,SA_VF,201,0.035,0.237,1,2.415,2,23.48,3.55,,,S4SAVF03,2022-06-30,6,S,S4,True,/Users/parastoo/All_projects/Proj_corrosion/Data/Images_dataset/S4SAVF03-20220630-6W.png,S4SAVF03-20220630-6W.png,both,Surface-applied + VF,campaign_2022_mesh7_nacl0.035_age201,2022,,False,5,False,False,True
S4SAVF03-20220708-7W,7,SA_VF,201,0.035,0.446,1,3.701,2,23.48,3.55,,,S4SAVF03,2022-07-08,7,S,S4,True,/Users/parastoo/All_projects/Proj_corrosion/Data/Images_dataset/S4SAVF03-20220708-7W.png,S4SAVF03-20220708-7W.png,both,Surface-applied + VF,campaign_2022_mesh7_nacl0.035_age201,2022,,False,6,False,False,True
S4SAVF03-20220714-8W,7,SA_VF,201,0.035,0.312,1,2.598,2,22.98,3.55,,,S4SAVF03,2022-07-14,8,S,S4,True,/Users/parastoo/All_projects/Proj_corrosion/Data/Images_dataset/S4SAVF03-20220714-8W.png,S4SAVF03-20220714-8W.png,both,Surface-applied + VF,campaign_2022_mesh7_nacl0.035_age201,2022,,False,7,False,False,True
S4SAVF03-20220721-9W,7,SA_VF,201,0.035,0.574,1,5.066,3,23.48,3.55,,,S4SAVF03,2022-07-21,9,S,S4,True,/Users/parastoo/All_projects/Proj_corrosion/Data/Images_dataset/S4SAVF03-20220721-9W.png,S4SAVF03-20220721-9W.png,both,Surface-applied + VF,campaign_2022_mesh7_nacl0.035_age201,2022,,False,8,False,False,True
S4SAVF03-20220802-10W,7,SA_VF,201,0.035,0.75,1,7.596,3,23.48,3.55,,,S4SAVF03,2022-08-02,10,S,S4,True,/Users/parastoo/All_projects/Proj_corrosion/Data/Images_dataset/S4SAVF03-20220802-10W.png,S4SAVF03-20220802-10W.png,both,Surface-applied + VF,campaign_2022_mesh7_nacl0.035_age201,2022,,False,9,False,False,True
S4SAVF03-20220822-13W,7,SA_VF,201,0.035,0.565,1,5.999,3,23.48,3.55,,,S4SAVF03,2022-08-22,13,S,S4,True,/Users/parastoo/All_projects/Proj_corrosion/Data/Images_dataset/S4SAVF03-20220822-13W.png,S4SAVF03-20220822-13W.png,both,Surface-applied + VF,campaign_2022_mesh7_nacl0.035_age201,2022,,False,10,False,False,True
S4SAVF03-20220906-15W,7,SA_VF,201,0.035,1.834,2,14.198,4,23.48,3.55,,,S4SAVF03,2022-09-06,15,S,S4,True,/Users/parastoo/All_projects/Proj_corrosion/Data/Images_dataset/S4SAVF03-20220906-15W.png,S4SAVF03-20220906-15W.png,both,Surface-applied + VF,campaign_2022_mesh7_nacl0.035_age201,2022,,False,11,False,False,True
S4SAVF03-20221102-24W,7,SA_VF,201,0.035,22.891,5,46.243,5,11.5,3.55,,,S4SAVF03,2022-11-02,24,S,S4,True,/Users/parastoo/All_projects/Proj_corrosion/Data/Images_dataset/S4SAVF03-20221102-24W.png,S4SAVF03-20221102-24W.png,both,Surface-applied + VF,campaign_2022_mesh7_nacl0.035_age201,2022,,False,12,False,False,True
S4SAVF03-20221110-25W,7,SA_VF,201,0.035,18.37,5,43.39,5,11.0,3.55,,,S4SAVF03,2022-11-10,25,S,S4,True,/Users/parastoo/All_projects/Proj_corrosion/Data/Images_dataset/S4SAVF03-20221110-25W.png,S4SAVF03-20221110-25W.png,both,Surface-applied + VF,campaign_2022_mesh7_nacl0.035_age201,2022,,False,13,False,False,True
S4SAVF03-20221206-28W,7,SA_VF,201,0.035,25.28,5,51.352,5,11.0,3.55,0.0545,2.33,S4SAVF03,2022-12-06,28,S,S4,True,/Users/parastoo/All_projects/Proj_corrosion/Data/Images_dataset/S4SAVF03-20221206-28W.png,S4SAVF03-20221206-28W.png,both,Surface-applied + VF,campaign_2022_mesh7_nacl0.035_age201,2022,5.45,True,14,False,False,True
S5VF01-20220518-0W,7,NO,201,0.035,0.09,1,0.653,1,16.99,3.46,,,S5VF01,2022-05-18,0,S,S5,True,/Users/parastoo/All_projects/Proj_corrosion/Data/Images_dataset/S5VF01-20220518-0W.png,S5VF01-20220518-0W.png,both,No treatment,campaign_2022_mesh7_nacl0.035_age201,2022,,False,0,False,False,True
S5VF01-20220603-2W,7,NO,201,0.035,0.077,1,0.587,1,16.49,3.46,,,S5VF01,2022-06-03,2,S,S5,True,/Users/parastoo/All_projects/Proj_corrosion/Data/Images_dataset/S5VF01-20220603-2W.png,S5VF01-20220603-2W.png,both,No treatment,campaign_2022_mesh7_nacl0.035_age201,2022,,False,1,False,False,True
S5VF01-20220609-3W,7,NO,201,0.035,0.111,1,0.791,1,16.49,3.46,,,S5VF01,2022-06-09,3,S,S5,True,/Users/parastoo/All_projects/Proj_corrosion/Data/Images_dataset/S5VF01-20220609-3W.png,S5VF01-20220609-3W.png,both,No treatment,campaign_2022_mesh7_nacl0.035_age201,2022,,False,2,False,False,True
S5VF01-20220616-4W,7,NO,201,0.035,0.083,1,0.614,1,16.99,3.46,,,S5VF01,2022-06-16,4,S,S5,True,/Users/parastoo/All_projects/Proj_corrosion/Data/Images_dataset/S5VF01-20220616-4W.png,S5VF01-20220616-4W.png,both,No treatment,campaign_2022_mesh7_nacl0.035_age201,2022,,False,3,False,False,True
S5VF01-20220623-5W,7,NO,201,0.035,0.268,1,4.169,2,23.48,3.46,,,S5VF01,2022-06-23,5,S,S5,True,/Users/parastoo/All_projects/Proj_corrosion/Data/Images_dataset/S5VF01-20220623-5W.png,S5VF01-20220623-5W.png,both,No treatment,campaign_2022_mesh7_nacl0.035_age201,2022,,False,4,False,False,True
S5VF01-20220630-6W,7,NO,201,0.035,0.338,1,4.811,2,23.48,3.46,,,S5VF01,2022-06-30,6,S,S5,True,/Users/parastoo/All_projects/Proj_corrosion/Data/Images_dataset/S5VF01-20220630-6W.png,S5VF01-20220630-6W.png,both,No treatment,campaign_2022_mesh7_nacl0.035_age201,2022,,False,5,False,False,True
S5VF01-20220708-7W,7,NO,201,0.035,0.28,1,3.69,2,23.48,3.46,,,S5VF01,2022-07-08,7,S,S5,True,/Users/parastoo/All_projects/Proj_corrosion/Data/Images_dataset/S5VF01-20220708-7W.png,S5VF01-20220708-7W.png,both,No treatment,campaign_2022_mesh7_nacl0.035_age201,2022,,False,6,False,False,True
S5VF01-20220714-8W,7,NO,201,0.035,0.447,1,5.694,3,17.49,3.46,,,S5VF01,2022-07-14,8,S,S5,True,/Users/parastoo/All_projects/Proj_corrosion/Data/Images_dataset/S5VF01-20220714-8W.png,S5VF01-20220714-8W.png,both,No treatment,campaign_2022_mesh7_nacl0.035_age201,2022,,False,7,False,False,True
S5VF01-20220721-9W,7,NO,201,0.035,0.293,1,5.532,3,17.49,3.46,,,S5VF01,2022-07-21,9,S,S5,True,/Users/parastoo/All_projects/Proj_corrosion/Data/Images_dataset/S5VF01-20220721-9W.png,S5VF01-20220721-9W.png,both,No treatment,campaign_2022_mesh7_nacl0.035_age201,2022,,False,8,False,False,True
S5VF01-20220802-10W,7,NO,201,0.035,0.797,1,7.701,3,16.99,3.46,,,S5VF01,2022-08-02,10,S,S5,True,/Users/parastoo/All_projects/Proj_corrosion/Data/Images_dataset/S5VF01-20220802-10W.png,S5VF01-20220802-10W.png,both,No treatment,campaign_2022_mesh7_nacl0.035_age201,2022,,False,9,False,False,True
S5VF01-20220822-13W,7,NO,201,0.035,0.534,1,5.806,3,23.48,3.46,,,S5VF01,2022-08-22,13,S,S5,True,/Users/parastoo/All_projects/Proj_corrosion/Data/Images_dataset/S5VF01-20220822-13W.png,S5VF01-20220822-13W.png,both,No treatment,campaign_2022_mesh7_nacl0.035_age201,2022,,False,10,False,False,True
S5VF01-20220906-15W,7,NO,201,0.035,1.45,2,13.325,4,16.99,3.46,,,S5VF01,2022-09-06,15,S,S5,True,/Users/parastoo/All_projects/Proj_corrosion/Data/Images_dataset/S5VF01-20220906-15W.png,S5VF01-20220906-15W.png,both,No treatment,campaign_2022_mesh7_nacl0.035_age201,2022,,False,11,False,False,True
S5VF01-20221102-24W,7,NO,201,0.035,7.514,5,33.744,5,17.99,3.46,,,S5VF01,2022-11-02,24,S,S5,True,/Users/parastoo/All_projects/Proj_corrosion/Data/Images_dataset/S5VF01-20221102-24W.png,S5VF01-20221102-24W.png,both,No treatment,campaign_2022_mesh7_nacl0.035_age201,2022,,False,12,False,False,True
S5VF01-20221110-25W,7,NO,201,0.035,8.206,5,38.207,5,0.51,3.46,,,S5VF01,2022-11-10,25,S,S5,True,/Users/parastoo/All_projects/Proj_corrosion/Data/Images_dataset/S5VF01-20221110-25W.png,S5VF01-20221110-25W.png,both,No treatment,campaign_2022_mesh7_nacl0.035_age201,2022,,False,13,False,False,True
S5VF01-20221206-28W,7,NO,201,0.035,12.535,5,44.589,5,0.51,3.46,0.00326,2.75,S5VF01,2022-12-06,28,S,S5,True,/Users/parastoo/All_projects/Proj_corrosion/Data/Images_dataset/S5VF01-20221206-28W.png,S5VF01-20221206-28W.png,both,No treatment,campaign_2022_mesh7_nacl0.035_age201,2022,0.326,True,14,False,False,True
S5VF02-20220518-0W,7,VF,201,0.035,0.07,1,0.372,1,7.0,4.59,,,S5VF02,2022-05-18,0,S,S5,True,/Users/parastoo/All_projects/Proj_corrosion/Data/Images_dataset/S5VF02-20220518-0W.png,S5VF02-20220518-0W.png,both,VF treatment,campaign_2022_mesh7_nacl0.035_age201,2022,,False,0,False,False,True
S5VF02-20220603-2W,7,VF,201,0.035,0.047,1,0.321,1,6.0,4.59,,,S5VF02,2022-06-03,2,S,S5,True,/Users/parastoo/All_projects/Proj_corrosion/Data/Images_dataset/S5VF02-20220603-2W.png,S5VF02-20220603-2W.png,both,VF treatment,campaign_2022_mesh7_nacl0.035_age201,2022,,False,1,False,False,True
S5VF02-20220609-3W,7,VF,201,0.035,0.164,1,1.272,2,0.51,4.59,,,S5VF02,2022-06-09,3,S,S5,True,/Users/parastoo/All_projects/Proj_corrosion/Data/Images_dataset/S5VF02-20220609-3W.png,S5VF02-20220609-3W.png,both,VF treatment,campaign_2022_mesh7_nacl0.035_age201,2022,,False,2,False,False,True
S5VF02-20220616-4W,7,VF,201,0.035,0.029,1,0.494,1,0.51,4.59,,,S5VF02,2022-06-16,4,S,S5,True,/Users/parastoo/All_projects/Proj_corrosion/Data/Images_dataset/S5VF02-20220616-4W.png,S5VF02-20220616-4W.png,both,VF treatment,campaign_2022_mesh7_nacl0.035_age201,2022,,False,3,False,False,True
S5VF02-20220623-5W,7,VF,201,0.035,0.147,1,2.001,2,0.51,4.59,,,S5VF02,2022-06-23,5,S,S5,True,/Users/parastoo/All_projects/Proj_corrosion/Data/Images_dataset/S5VF02-20220623-5W.png,S5VF02-20220623-5W.png,both,VF treatment,campaign_2022_mesh7_nacl0.035_age201,2022,,False,4,False,False,True
S5VF02-20220630-6W,7,VF,201,0.035,0.179,1,2.134,2,0.51,4.59,,,S5VF02,2022-06-30,6,S,S5,True,/Users/parastoo/All_projects/Proj_corrosion/Data/Images_dataset/S5VF02-20220630-6W.png,S5VF02-20220630-6W.png,both,VF treatment,campaign_2022_mesh7_nacl0.035_age201,2022,,False,5,False,False,True
S5VF02-20220708-7W,7,VF,201,0.035,0.182,1,2.145,2,0.51,4.59,,,S5VF02,2022-07-08,7,S,S5,True,/Users/parastoo/All_projects/Proj_corrosion/Data/Images_dataset/S5VF02-20220708-7W.png,S5VF02-20220708-7W.png,both,VF treatment,campaign_2022_mesh7_nacl0.035_age201,2022,,False,6,False,False,True
S5VF02-20220714-8W,7,VF,201,0.035,0.167,1,1.382,2,5.0,4.59,,,S5VF02,2022-07-14,8,S,S5,True,/Users/parastoo/All_projects/Proj_corrosion/Data/Images_dataset/S5VF02-20220714-8W.png,S5VF02-20220714-8W.png,both,VF treatment,campaign_2022_mesh7_nacl0.035_age201,2022,,False,7,False,False,True
S5VF02-20220721-9W,7,VF,201,0.035,0.425,1,4.117,2,0.51,4.59,,,S5VF02,2022-07-21,9,S,S5,True,/Users/parastoo/All_projects/Proj_corrosion/Data/Images_dataset/S5VF02-20220721-9W.png,S5VF02-20220721-9W.png,both,VF treatment,campaign_2022_mesh7_nacl0.035_age201,2022,,False,8,False,False,True
S5VF02-20220802-10W,7,VF,201,0.035,0.744,1,4.609,2,2.01,4.59,,,S5VF02,2022-08-02,10,S,S5,True,/Users/parastoo/All_projects/Proj_corrosion/Data/Images_dataset/S5VF02-20220802-10W.png,S5VF02-20220802-10W.png,both,VF treatment,campaign_2022_mesh7_nacl0.035_age201,2022,,False,9,False,False,True
S5VF02-20220822-13W,7,VF,201,0.035,0.719,1,6.595,3,2.01,4.59,,,S5VF02,2022-08-22,13,S,S5,True,/Users/parastoo/All_projects/Proj_corrosion/Data/Images_dataset/S5VF02-20220822-13W.png,S5VF02-20220822-13W.png,both,VF treatment,campaign_2022_mesh7_nacl0.035_age201,2022,,False,10,False,False,True
S5VF02-20220906-15W,7,VF,201,0.035,2.357,3,13.707,4,2.01,4.59,,,S5VF02,2022-09-06,15,S,S5,True,/Users/parastoo/All_projects/Proj_corrosion/Data/Images_dataset/S5VF02-20220906-15W.png,S5VF02-20220906-15W.png,both,VF treatment,campaign_2022_mesh7_nacl0.035_age201,2022,,False,11,False,False,True
S5VF02-20221102-24W,7,VF,201,0.035,15.766,5,34.486,5,2.01,4.59,,,S5VF02,2022-11-02,24,S,S5,True,/Users/parastoo/All_projects/Proj_corrosion/Data/Images_dataset/S5VF02-20221102-24W.png,S5VF02-20221102-24W.png,both,VF treatment,campaign_2022_mesh7_nacl0.035_age201,2022,,False,12,False,False,True
S5VF02-20221110-25W,7,VF,201,0.035,13.229,5,25.771,5,5.5,4.59,,,S5VF02,2022-11-10,25,S,S5,True,/Users/parastoo/All_projects/Proj_corrosion/Data/Images_dataset/S5VF02-20221110-25W.png,S5VF02-20221110-25W.png,both,VF treatment,campaign_2022_mesh7_nacl0.035_age201,2022,,False,13,False,False,True
S5VF02-20221206-28W,7,VF,201,0.035,23.149,5,43.329,5,23.48,4.59,0.4765,2.45,S5VF02,2022-12-06,28,S,S5,True,/Users/parastoo/All_projects/Proj_corrosion/Data/Images_dataset/S5VF02-20221206-28W.png,S5VF02-20221206-28W.png,both,VF treatment,campaign_2022_mesh7_nacl0.035_age201,2022,47.65,True,14,False,False,True
S5VF03-20220518-0W,7,VF,201,0.035,0.115,1,0.632,1,1.51,4.38,,,S5VF03,2022-05-18,0,S,S5,True,/Users/parastoo/All_projects/Proj_corrosion/Data/Images_dataset/S5VF03-20220518-0W.png,S5VF03-20220518-0W.png,both,VF treatment,campaign_2022_mesh7_nacl0.035_age201,2022,,False,0,False,False,True
S5VF03-20220603-2W,7,VF,201,0.035,0.003,1,0.037,1,11.0,4.38,,,S5VF03,2022-06-03,2,S,S5,True,/Users/parastoo/All_projects/Proj_corrosion/Data/Images_dataset/S5VF03-20220603-2W.png,S5VF03-20220603-2W.png,both,VF treatment,campaign_2022_mesh7_nacl0.035_age201,2022,,False,1,False,False,True
S5VF03-20220609-3W,7,VF,201,0.035,0.028,1,0.136,1,11.0,4.38,,,S5VF03,2022-06-09,3,S,S5,True,/Users/parastoo/All_projects/Proj_corrosion/Data/Images_dataset/S5VF03-20220609-3W.png,S5VF03-20220609-3W.png,both,VF treatment,campaign_2022_mesh7_nacl0.035_age201,2022,,False,2,False,False,True
S5VF03-20220616-4W,7,VF,201,0.035,0.0,1,0.003,1,11.0,4.38,,,S5VF03,2022-06-16,4,S,S5,True,/Users/parastoo/All_projects/Proj_corrosion/Data/Images_dataset/S5VF03-20220616-4W.png,S5VF03-20220616-4W.png,both,VF treatment,campaign_2022_mesh7_nacl0.035_age201,2022,,False,3,False,False,True
S5VF03-20220623-5W,7,VF,201,0.035,0.008,1,0.1,1,17.49,4.38,,,S5VF03,2022-06-23,5,S,S5,True,/Users/parastoo/All_projects/Proj_corrosion/Data/Images_dataset/S5VF03-20220623-5W.png,S5VF03-20220623-5W.png,both,VF treatment,campaign_2022_mesh7_nacl0.035_age201,2022,,False,4,False,False,True
S5VF03-20220630-6W,7,VF,201,0.035,0.009,1,0.047,1,23.48,4.38,,,S5VF03,2022-06-30,6,S,S5,True,/Users/parastoo/All_projects/Proj_corrosion/Data/Images_dataset/S5VF03-20220630-6W.png,S5VF03-20220630-6W.png,both,VF treatment,campaign_2022_mesh7_nacl0.035_age201,2022,,False,5,False,False,True
S5VF03-20220708-7W,7,VF,201,0.035,0.024,1,0.098,1,21.99,4.38,,,S5VF03,2022-07-08,7,S,S5,True,/Users/parastoo/All_projects/Proj_corrosion/Data/Images_dataset/S5VF03-20220708-7W.png,S5VF03-20220708-7W.png,both,VF treatment,campaign_2022_mesh7_nacl0.035_age201,2022,,False,6,False,False,True
S5VF03-20220714-8W,7,VF,201,0.035,0.022,1,0.159,1,6.5,4.38,,,S5VF03,2022-07-14,8,S,S5,True,/Users/parastoo/All_projects/Proj_corrosion/Data/Images_dataset/S5VF03-20220714-8W.png,S5VF03-20220714-8W.png,both,VF treatment,campaign_2022_mesh7_nacl0.035_age201,2022,,False,7,False,False,True
S5VF03-20220721-9W,7,VF,201,0.035,0.059,1,1.163,2,0.51,4.38,,,S5VF03,2022-07-21,9,S,S5,True,/Users/parastoo/All_projects/Proj_corrosion/Data/Images_dataset/S5VF03-20220721-9W.png,S5VF03-20220721-9W.png,both,VF treatment,campaign_2022_mesh7_nacl0.035_age201,2022,,False,8,False,False,True
S5VF03-20220802-10W,7,VF,201,0.035,0.026,1,0.478,1,0.51,4.38,,,S5VF03,2022-08-02,10,S,S5,True,/Users/parastoo/All_projects/Proj_corrosion/Data/Images_dataset/S5VF03-20220802-10W.png,S5VF03-20220802-10W.png,both,VF treatment,campaign_2022_mesh7_nacl0.035_age201,2022,,False,9,False,False,True
S5VF03-20220822-13W,7,VF,201,0.035,0.012,1,0.064,1,21.99,4.38,,,S5VF03,2022-08-22,13,S,S5,True,/Users/parastoo/All_projects/Proj_corrosion/Data/Images_dataset/S5VF03-20220822-13W.png,S5VF03-20220822-13W.png,both,VF treatment,campaign_2022_mesh7_nacl0.035_age201,2022,,False,10,False,False,True
S5VF03-20220906-15W,7,VF,201,0.035,0.111,1,1.304,2,0.51,4.38,,,S5VF03,2022-09-06,15,S,S5,True,/Users/parastoo/All_projects/Proj_corrosion/Data/Images_dataset/S5VF03-20220906-15W.png,S5VF03-20220906-15W.png,both,VF treatment,campaign_2022_mesh7_nacl0.035_age201,2022,,False,11,False,False,True
S5VF03-20221102-24W,7,VF,201,0.035,3.502,4,18.977,4,3.5,4.38,,,S5VF03,2022-11-02,24,S,S5,True,/Users/parastoo/All_projects/Proj_corrosion/Data/Images_dataset/S5VF03-20221102-24W.png,S5VF03-20221102-24W.png,both,VF treatment,campaign_2022_mesh7_nacl0.035_age201,2022,,False,12,False,False,True
S5VF03-20221110-25W,7,VF,201,0.035,2.681,3,16.806,4,3.5,4.38,,,S5VF03,2022-11-10,25,S,S5,True,/Users/parastoo/All_projects/Proj_corrosion/Data/Images_dataset/S5VF03-20221110-25W.png,S5VF03-20221110-25W.png,both,VF treatment,campaign_2022_mesh7_nacl0.035_age201,2022,,False,13,False,False,True
S5VF03-20221206-28W,7,VF,201,0.035,6.583,5,28.244,5,3.5,4.38,0.225,2.42,S5VF03,2022-12-06,28,S,S5,True,/Users/parastoo/All_projects/Proj_corrosion/Data/Images_dataset/S5VF03-20221206-28W.png,S5VF03-20221206-28W.png,both,VF treatment,campaign_2022_mesh7_nacl0.035_age201,2022,22.5,True,14,False,False,True
D01-20240110-0W,4,NO,260,0.05,0.003,1,0.042,1,13.99,7.16,,,D01,2024-01-10,0,D,D,True,/Users/parastoo/All_projects/Proj_corrosion/Data/Images_dataset/D01-20240110-0W.png,D01-20240110-0W.png,both,No treatment,campaign_2024_mesh4_nacl0.050_age260,2024,,False,0,False,False,True
D01-20240124-2W,4,NO,260,0.05,0.0,1,0.0,1,0.51,7.16,,,D01,2024-01-24,2,D,D,True,/Users/parastoo/All_projects/Proj_corrosion/Data/Images_dataset/D01-20240124-2W.png,D01-20240124-2W.png,both,No treatment,campaign_2024_mesh4_nacl0.050_age260,2024,,False,1,False,False,True
D01-20240207-4W,4,NO,260,0.05,0.006,1,0.065,1,14.49,7.16,,,D01,2024-02-07,4,D,D,True,/Users/parastoo/All_projects/Proj_corrosion/Data/Images_dataset/D01-20240207-4W.png,D01-20240207-4W.png,both,No treatment,campaign_2024_mesh4_nacl0.050_age260,2024,,False,2,False,False,True
D01-20240221-6W,4,NO,260,0.05,0.0,1,0.012,1,20.99,7.16,,,D01,2024-02-21,6,D,D,True,/Users/parastoo/All_projects/Proj_corrosion/Data/Images_dataset/D01-20240221-6W.png,D01-20240221-6W.png,both,No treatment,campaign_2024_mesh4_nacl0.050_age260,2024,,False,3,False,False,True
D01-20240306-8W,4,NO,260,0.05,0.081,1,1.21,2,21.49,7.16,,,D01,2024-03-06,8,D,D,True,/Users/parastoo/All_projects/Proj_corrosion/Data/Images_dataset/D01-20240306-8W.png,D01-20240306-8W.png,both,No treatment,campaign_2024_mesh4_nacl0.050_age260,2024,,False,4,False,False,True
D01-20240320-10W,4,NO,260,0.05,0.565,1,7.896,3,12.5,7.16,,,D01,2024-03-20,10,D,D,True,/Users/parastoo/All_projects/Proj_corrosion/Data/Images_dataset/D01-20240320-10W.png,D01-20240320-10W.png,both,No treatment,campaign_2024_mesh4_nacl0.050_age260,2024,,False,5,False,False,True
D01-20240405-12W,4,NO,260,0.05,0.194,1,3.524,2,12.5,7.16,,,D01,2024-04-05,12,D,D,True,/Users/parastoo/All_projects/Proj_corrosion/Data/Images_dataset/D01-20240405-12W.png,D01-20240405-12W.png,both,No treatment,campaign_2024_mesh4_nacl0.050_age260,2024,,False,6,False,False,True
D01-20240417-14W,4,NO,260,0.05,0.676,1,8.076,3,12.99,7.16,,,D01,2024-04-17,14,D,D,True,/Users/parastoo/All_projects/Proj_corrosion/Data/Images_dataset/D01-20240417-14W.png,D01-20240417-14W.png,both,No treatment,campaign_2024_mesh4_nacl0.050_age260,2024,,False,7,False,False,True
D01-20240508-17W,4,NO,260,0.05,0.96,1,9.362,3,12.99,7.16,,,D01,2024-05-08,17,D,D,True,/Users/parastoo/All_projects/Proj_corrosion/Data/Images_dataset/D01-20240508-17W.png,D01-20240508-17W.png,both,No treatment,campaign_2024_mesh4_nacl0.050_age260,2024,,False,8,False,False,True
D01-20240522-19W,4,NO,260,0.05,0.893,1,8.658,3,12.5,7.16,,,D01,2024-05-22,19,D,D,True,/Users/parastoo/All_projects/Proj_corrosion/Data/Images_dataset/D01-20240522-19W.png,D01-20240522-19W.png,both,No treatment,campaign_2024_mesh4_nacl0.050_age260,2024,,False,9,False,False,True
D01-20240529-20W,4,NO,260,0.05,0.655,1,8.026,3,12.99,7.16,,,D01,2024-05-29,20,D,D,True,/Users/parastoo/All_projects/Proj_corrosion/Data/Images_dataset/D01-20240529-20W.png,D01-20240529-20W.png,both,No treatment,campaign_2024_mesh4_nacl0.050_age260,2024,,False,10,False,False,True
D01-20240619-23W,4,NO,260,0.05,1.197,2,9.632,3,12.5,7.16,,,D01,2024-06-19,23,D,D,True,/Users/parastoo/All_projects/Proj_corrosion/Data/Images_dataset/D01-20240619-23W.png,D01-20240619-23W.png,both,No treatment,campaign_2024_mesh4_nacl0.050_age260,2024,,False,11,False,False,True
D01-20240626-24W,4,NO,260,0.05,1.555,2,12.559,4,12.5,7.16,,,D01,2024-06-26,24,D,D,True,/Users/parastoo/All_projects/Proj_corrosion/Data/Images_dataset/D01-20240626-24W.png,D01-20240626-24W.png,both,No treatment,campaign_2024_mesh4_nacl0.050_age260,2024,,False,12,False,False,True
D01-20240710-26W,4,NO,260,0.05,1.003,2,8.492,3,12.5,7.16,,,D01,2024-07-10,26,D,D,True,/Users/parastoo/All_projects/Proj_corrosion/Data/Images_dataset/D01-20240710-26W.png,D01-20240710-26W.png,both,No treatment,campaign_2024_mesh4_nacl0.050_age260,2024,,False,13,False,False,True
D01-20240724-28W,4,NO,260,0.05,2.063,3,12.279,4,12.99,7.16,,,D01,2024-07-24,28,D,D,True,/Users/parastoo/All_projects/Proj_corrosion/Data/Images_dataset/D01-20240724-28W.png,D01-20240724-28W.png,both,No treatment,campaign_2024_mesh4_nacl0.050_age260,2024,,False,14,False,False,True
D01-20240807-30W,4,NO,260,0.05,1.077,2,9.216,3,23.48,7.16,,,D01,2024-08-07,30,D,D,True,/Users/parastoo/All_projects/Proj_corrosion/Data/Images_dataset/D01-20240807-30W.png,D01-20240807-30W.png,both,No treatment,campaign_2024_mesh4_nacl0.050_age260,2024,,False,15,False,False,True
D01-20240902-33W,4,NO,260,0.05,1.586,2,10.432,4,23.48,7.16,,,D01,2024-09-02,33,D,D,True,/Users/parastoo/All_projects/Proj_corrosion/Data/Images_dataset/D01-20240902-33W.png,D01-20240902-33W.png,both,No treatment,campaign_2024_mesh4_nacl0.050_age260,2024,,False,16,False,False,True
D01-20240918-36W,4,NO,260,0.05,0.943,1,7.026,3,12.5,7.16,0.2603,1.89,D01,2024-09-18,36,D,D,True,/Users/parastoo/All_projects/Proj_corrosion/Data/Images_dataset/D01-20240918-36W.png,D01-20240918-36W.png,both,No treatment,campaign_2024_mesh4_nacl0.050_age260,2024,26.029999999999998,True,17,False,False,True
D02-20240110-0W,4,NO,260,0.05,0.032,1,0.493,1,17.99,5.61,,,D02,2024-01-10,0,D,D,True,/Users/parastoo/All_projects/Proj_corrosion/Data/Images_dataset/D02-20240110-0W.png,D02-20240110-0W.png,both,No treatment,campaign_2024_mesh4_nacl0.050_age260,2024,,False,0,False,False,True
D02-20240124-2W,4,NO,260,0.05,0.0,1,0.008,1,1.01,5.61,,,D02,2024-01-24,2,D,D,True,/Users/parastoo/All_projects/Proj_corrosion/Data/Images_dataset/D02-20240124-2W.png,D02-20240124-2W.png,both,No treatment,campaign_2024_mesh4_nacl0.050_age260,2024,,False,1,False,False,True
D02-20240207-4W,4,NO,260,0.05,0.03,1,0.512,1,17.99,5.61,,,D02,2024-02-07,4,D,D,True,/Users/parastoo/All_projects/Proj_corrosion/Data/Images_dataset/D02-20240207-4W.png,D02-20240207-4W.png,both,No treatment,campaign_2024_mesh4_nacl0.050_age260,2024,,False,2,False,False,True
D02-20240221-6W,4,NO,260,0.05,0.021,1,0.329,1,11.5,5.61,,,D02,2024-02-21,6,D,D,True,/Users/parastoo/All_projects/Proj_corrosion/Data/Images_dataset/D02-20240221-6W.png,D02-20240221-6W.png,both,No treatment,campaign_2024_mesh4_nacl0.050_age260,2024,,False,3,False,False,True
D02-20240306-8W,4,NO,260,0.05,0.692,1,5.974,3,11.0,5.61,,,D02,2024-03-06,8,D,D,True,/Users/parastoo/All_projects/Proj_corrosion/Data/Images_dataset/D02-20240306-8W.png,D02-20240306-8W.png,both,No treatment,campaign_2024_mesh4_nacl0.050_age260,2024,,False,4,False,False,True
D02-20240320-10W,4,NO,260,0.05,2.722,3,12.402,4,12.99,5.61,,,D02,2024-03-20,10,D,D,True,/Users/parastoo/All_projects/Proj_corrosion/Data/Images_dataset/D02-20240320-10W.png,D02-20240320-10W.png,both,No treatment,campaign_2024_mesh4_nacl0.050_age260,2024,,False,5,False,False,True
D02-20240405-12W,4,NO,260,0.05,2.33,3,11.295,4,10.5,5.61,,,D02,2024-04-05,12,D,D,True,/Users/parastoo/All_projects/Proj_corrosion/Data/Images_dataset/D02-20240405-12W.png,D02-20240405-12W.png,both,No treatment,campaign_2024_mesh4_nacl0.050_age260,2024,,False,6,False,False,True
D02-20240417-14W,4,NO,260,0.05,3.113,4,16.02,4,11.0,5.61,,,D02,2024-04-17,14,D,D,True,/Users/parastoo/All_projects/Proj_corrosion/Data/Images_dataset/D02-20240417-14W.png,D02-20240417-14W.png,both,No treatment,campaign_2024_mesh4_nacl0.050_age260,2024,,False,7,False,False,True
D02-20240508-17W,4,NO,260,0.05,2.826,3,9.881,3,22.98,5.61,,,D02,2024-05-08,17,D,D,True,/Users/parastoo/All_projects/Proj_corrosion/Data/Images_dataset/D02-20240508-17W.png,D02-20240508-17W.png,both,No treatment,campaign_2024_mesh4_nacl0.050_age260,2024,,False,8,False,False,True
D02-20240522-19W,4,NO,260,0.05,2.916,3,13.169,4,11.0,5.61,,,D02,2024-05-22,19,D,D,True,/Users/parastoo/All_projects/Proj_corrosion/Data/Images_dataset/D02-20240522-19W.png,D02-20240522-19W.png,both,No treatment,campaign_2024_mesh4_nacl0.050_age260,2024,,False,9,False,False,True
D02-20240529-20W,4,NO,260,0.05,1.121,2,6.113,3,22.98,5.61,,,D02,2024-05-29,20,D,D,True,/Users/parastoo/All_projects/Proj_corrosion/Data/Images_dataset/D02-20240529-20W.png,D02-20240529-20W.png,both,No treatment,campaign_2024_mesh4_nacl0.050_age260,2024,,False,10,False,False,True
D02-20240619-23W,4,NO,260,0.05,4.682,4,16.704,4,10.5,5.61,,,D02,2024-06-19,23,D,D,True,/Users/parastoo/All_projects/Proj_corrosion/Data/Images_dataset/D02-20240619-23W.png,D02-20240619-23W.png,both,No treatment,campaign_2024_mesh4_nacl0.050_age260,2024,,False,11,False,False,True
D02-20240626-24W,4,NO,260,0.05,4.213,4,17.403,4,11.0,5.61,,,D02,2024-06-26,24,D,D,True,/Users/parastoo/All_projects/Proj_corrosion/Data/Images_dataset/D02-20240626-24W.png,D02-20240626-24W.png,both,No treatment,campaign_2024_mesh4_nacl0.050_age260,2024,,False,12,False,False,True
D02-20240710-26W,4,NO,260,0.05,1.271,2,6.892,3,22.48,5.61,,,D02,2024-07-10,26,D,D,True,/Users/parastoo/All_projects/Proj_corrosion/Data/Images_dataset/D02-20240710-26W.png,D02-20240710-26W.png,both,No treatment,campaign_2024_mesh4_nacl0.050_age260,2024,,False,13,False,False,True
D02-20240724-28W,4,NO,260,0.05,4.431,4,16.183,4,12.99,5.61,,,D02,2024-07-24,28,D,D,True,/Users/parastoo/All_projects/Proj_corrosion/Data/Images_dataset/D02-20240724-28W.png,D02-20240724-28W.png,both,No treatment,campaign_2024_mesh4_nacl0.050_age260,2024,,False,14,False,False,True
D02-20240807-30W,4,NO,260,0.05,0.415,1,3.089,2,22.48,5.61,,,D02,2024-08-07,30,D,D,True,/Users/parastoo/All_projects/Proj_corrosion/Data/Images_dataset/D02-20240807-30W.png,D02-20240807-30W.png,both,No treatment,campaign_2024_mesh4_nacl0.050_age260,2024,,False,15,False,False,True
D02-20240902-33W,4,NO,260,0.05,3.146,4,13.952,4,11.0,5.61,,,D02,2024-09-02,33,D,D,True,/Users/parastoo/All_projects/Proj_corrosion/Data/Images_dataset/D02-20240902-33W.png,D02-20240902-33W.png,both,No treatment,campaign_2024_mesh4_nacl0.050_age260,2024,,False,16,False,False,True
D02-20240918-36W,4,NO,260,0.05,1.455,2,7.746,3,10.5,5.61,0.3292,1.8,D02,2024-09-18,36,D,D,True,/Users/parastoo/All_projects/Proj_corrosion/Data/Images_dataset/D02-20240918-36W.png,D02-20240918-36W.png,both,No treatment,campaign_2024_mesh4_nacl0.050_age260,2024,32.92,True,17,False,False,True
D03-20240110-0W,4,NO,260,0.05,0.0,1,0.0,1,0.51,5.9,,,D03,2024-01-10,0,D,D,True,/Users/parastoo/All_projects/Proj_corrosion/Data/Images_dataset/D03-20240110-0W.png,D03-20240110-0W.png,both,No treatment,campaign_2024_mesh4_nacl0.050_age260,2024,,False,0,False,False,True
D03-20240124-2W,4,NO,260,0.05,0.0,1,0.001,1,2.01,5.9,,,D03,2024-01-24,2,D,D,True,/Users/parastoo/All_projects/Proj_corrosion/Data/Images_dataset/D03-20240124-2W.png,D03-20240124-2W.png,both,No treatment,campaign_2024_mesh4_nacl0.050_age260,2024,,False,1,False,False,True
D03-20240207-4W,4,NO,260,0.05,0.008,1,0.16,1,2.51,5.9,,,D03,2024-02-07,4,D,D,True,/Users/parastoo/All_projects/Proj_corrosion/Data/Images_dataset/D03-20240207-4W.png,D03-20240207-4W.png,both,No treatment,campaign_2024_mesh4_nacl0.050_age260,2024,,False,2,False,False,True
D03-20240221-6W,4,NO,260,0.05,0.0,1,0.0,1,0.51,5.9,,,D03,2024-02-21,6,D,D,True,/Users/parastoo/All_projects/Proj_corrosion/Data/Images_dataset/D03-20240221-6W.png,D03-20240221-6W.png,both,No treatment,campaign_2024_mesh4_nacl0.050_age260,2024,,False,3,False,False,True
D03-20240306-8W,4,NO,260,0.05,0.023,1,0.542,1,1.01,5.9,,,D03,2024-03-06,8,D,D,True,/Users/parastoo/All_projects/Proj_corrosion/Data/Images_dataset/D03-20240306-8W.png,D03-20240306-8W.png,both,No treatment,campaign_2024_mesh4_nacl0.050_age260,2024,,False,4,False,False,True
