Repository: parastoo-hashemi/corrosion

# Ferrocement corrosion research

This project studies what repeated photographs of surface corrosion can tell us
about ferrocement specimens and their terminal structural capacity. It includes
successive modelling experiments and a later four-class image-classification
preparation study.

**Main finding:** in the most mature terminal-load study, image features did not
establish a consistent improvement over specimen metadata. Campaign holdout
exposed weak transfer, and the exploratory degradation work does not validate
remaining-life prediction. See the [key results and evidence](docs/experiments.md#key-results-and-evidence).

## Start here

| Your goal | Reading path |
|---|---|
| Understand the scientific work | [Five-page article](final_reports/article.pdf), then the [40-page thesis](final_reports/thesis.pdf) |
| Inspect results and historical phases | [Experiment map](docs/experiments.md), with direct links to saved tables, figures and predictions |
| Browse the selected figures and papers | [Selected results](selected_results/README.md), organized by phase with interpretation notes and provenance |
| Continue or reproduce the work | [Known issues](docs/known_issues.md), then [reproduction instructions](docs/reproduction.md) |
| Understand the data and terminology | [Data dictionary](docs/data_dictionary.md) and [project history](docs/project_history.md) |

## Current status

| Workstream | What is available | What remains |
|---|---|---|
| Terminal structural capacity | Saved benchmarks, specimen splits, predictions and final manuscripts | Repair and validate the current modelling source before a new run |
| Four-class corrosion classification | Main augmented dataset and fixed specimen partitions | Classifier training/evaluation; optional variant metadata need reconciliation before use |
| Reproduction | Preservation checks, documented commands and recorded check environment | A verified historical training environment and complete end-to-end reruns |

Saved results are available for scientific review. Successful file checks or model
loading do not establish that the present source reproduces those results.

## Dataset and interpretation

The current dataset contains **48 specimens from two campaigns**, with 792 source
images and **791 readable, aligned observations**. Photographs repeat over time;
wire-area loss and ultimate load are each measured once per specimen, at the
terminal test. The independent structural sample is therefore 48 specimens.

Campaign, mesh family, chloride concentration and exposure schedule are aligned,
which limits generalization and causal interpretation. Some strong surface-model
results reconstruct a closely related image-derived label. Model-derived curves
and threshold crossings are exploratory, without observed lifetime outcomes.

[Data/](Data) holds local datasets and fixed classification splits. Historical
modelling and current four-class preparation use different workbook/label versions;
follow the [data dictionary](docs/data_dictionary.md) when selecting inputs.

## Where the work lives

| Location | Purpose |
|---|---|
| [structural_capacity/](structural_capacity/README.md) | Most mature structural study: robustness analysis and terminal-load refocus |
| [classification_data_preparation/](classification_data_preparation/README.md) | Current four-class preparation and specimen partitions |
| [exploratory_prototype/](exploratory_prototype/README.md) | Earliest exploratory work; no comparable held-out benchmark |
| [classical_corrosion/](classical_corrosion/README.md) | Historical classical corrosion models |
| [image_embeddings/](image_embeddings/README.md) | Historical frozen-image embeddings and tabular context |
| [condition_assessment/](condition_assessment/README.md) | Interpretable features, structural feasibility and first proxy-RUL pipeline |
| [final_reports/](final_reports) | Current v3 article/thesis, scientific figures, tables and retained analysis scripts |
| [docs/](docs) | Experiment map, history, data definitions, reproduction and known issues |
| [Data/](Data), [Documentation/](Documentation) | Local data and predecessor experimental documentation; excluded from Git |
| [archive/](archive) | Earlier structural snapshot and historical working records |
| [selected_results/](selected_results/README.md) | Curated collection of 28 figures and two historical papers, formerly `emiling/` |
| [out/](out) | Six preserved historical PDF exports |
| [archive/repository_maintenance/](archive/repository_maintenance/README.md) | Maintenance manifests, recovery information and preservation checks |

The [folder migration guide](docs/folder_migration.md) maps old names such as
`main_3` and `main_4` to these directories. Historical paths can be resolved with:

```bash
python research_paths.py "main_4/outputs/data/master_table.csv"
```

The final delivery reports are the v3 article and thesis linked above. A historical

File: main_4/outputs/diagnostics/tables/exposure_band_summary.csv
exposure_band,surface_total_rust_pct_median,surface_total_rust_pct_mean,surface_total_rust_pct_count,peak_rust_pct_median,peak_rust_pct_mean,peak_rust_pct_count,img_rust_area_ratio_pct_median,img_rust_area_ratio_pct_mean,img_rust_area_ratio_pct_count
early_exposure,0.073,0.14614772727272726,264,0.2175,0.35693560606060604,264,0.07290733957400615,0.14616626069883365,264
mid_exposure,0.478,1.9780874524714827,263,1.542,5.06880608365019,263,0.4782526115859449,1.9780766574175952,263
late_exposure,4.1835,6.429912878787879,264,11.6805,14.156363636363636,264,4.183475783475783,6.4299172347673235,264

File: main_4/outputs/diagnostics/tables/ultimate_load_kn_vs_superficial_corrosion_by_mesh.csv
n_steel_mesh,mesh_group_label,corrosion_column,corrosion_label,n_specimens,ultimate_load_mean,ultimate_load_std,corrosion_mean,corrosion_std,pearson_r,pearson_pvalue,spearman_rho,spearman_pvalue
4,4 steel meshes,surface_total_rust_pct,Surface total rust (%),24,1.8675,0.22322244705576816,4.293,6.492437821771204,-0.0010110122110318174,0.9962591279521715,-0.04616724738675959,0.8303815176192035
4,4 steel meshes,peak_rust_pct,Peak rust (%),24,1.8675,0.22322244705576816,10.487541666666667,12.658834746082402,-0.06545208808523807,0.7612368946189745,-0.04657237118814119,0.8289144249124254
7,7 steel meshes,surface_total_rust_pct,Surface total rust (%),24,2.4924999999999997,0.2151490888541771,13.34666666666667,10.97460184745419,-0.383525240299086,0.06430597868564653,-0.40113125792193655,0.05205171276795355
7,7 steel meshes,peak_rust_pct,Peak rust (%),24,2.4924999999999997,0.2151490888541771,25.543291666666665,15.503785432510307,-0.35645734811809143,0.08731430632367299,-0.3328258268007391,0.11202532059601601
