Repository: parastoo-hashemi/corrosion

# Ferrocement corrosion research

This project studies what repeated photographs of surface corrosion can tell us
about ferrocement specimens and their terminal structural capacity. It includes
successive modelling experiments and a later four-class image-classification
preparation study.

**Main finding:** in the most mature terminal-load study, image features did not
establish a consistent improvement over specimen metadata. Campaign holdout
exposed weak transfer, and the exploratory degradation work does not validate
remaining-life prediction. See the [key results and evidence](docs/experiments.md#key-results-and-evidence).

## Start here

| Your goal | Reading path |
|---|---|
| Understand the scientific work | [Five-page article](final_reports/article.pdf), then the [40-page thesis](final_reports/thesis.pdf) |
| Inspect results and historical phases | [Experiment map](docs/experiments.md), with direct links to saved tables, figures and predictions |
| Browse the selected figures and papers | [Selected results](selected_results/README.md), organized by phase with interpretation notes and provenance |
| Continue or reproduce the work | [Known issues](docs/known_issues.md), then [reproduction instructions](docs/reproduction.md) |
| Understand the data and terminology | [Data dictionary](docs/data_dictionary.md) and [project history](docs/project_history.md) |

## Current status

| Workstream | What is available | What remains |
|---|---|---|
| Terminal structural capacity | Saved benchmarks, specimen splits, predictions and final manuscripts | Repair and validate the current modelling source before a new run |
| Four-class corrosion classification | Main augmented dataset and fixed specimen partitions | Classifier training/evaluation; optional variant metadata need reconciliation before use |
| Reproduction | Preservation checks, documented commands and recorded check environment | A verified historical training environment and complete end-to-end reruns |

Saved results are available for scientific review. Successful file checks or model
loading do not establish that the present source reproduces those results.

## Dataset and interpretation

The current dataset contains **48 specimens from two campaigns**, with 792 source
images and **791 readable, aligned observations**. Photographs repeat over time;
wire-area loss and ultimate load are each measured once per specimen, at the
terminal test. The independent structural sample is therefore 48 specimens.

Campaign, mesh family, chloride concentration and exposure schedule are aligned,
which limits generalization and causal interpretation. Some strong surface-model
results reconstruct a closely related image-derived label. Model-derived curves
and threshold crossings are exploratory, without observed lifetime outcomes.

[Data/](Data) holds local datasets and fixed classification splits. Historical
modelling and current four-class preparation use different workbook/label versions;
follow the [data dictionary](docs/data_dictionary.md) when selecting inputs.

## Where the work lives

| Location | Purpose |
|---|---|
| [structural_capacity/](structural_capacity/README.md) | Most mature structural study: robustness analysis and terminal-load refocus |
| [classification_data_preparation/](classification_data_preparation/README.md) | Current four-class preparation and specimen partitions |
| [exploratory_prototype/](exploratory_prototype/README.md) | Earliest exploratory work; no comparable held-out benchmark |
| [classical_corrosion/](classical_corrosion/README.md) | Historical classical corrosion models |
| [image_embeddings/](image_embeddings/README.md) | Historical frozen-image embeddings and tabular context |
| [condition_assessment/](condition_assessment/README.md) | Interpretable features, structural feasibility and first proxy-RUL pipeline |
| [final_reports/](final_reports) | Current v3 article/thesis, scientific figures, tables and retained analysis scripts |
| [docs/](docs) | Experiment map, history, data definitions, reproduction and known issues |
| [Data/](Data), [Documentation/](Documentation) | Local data and predecessor experimental documentation; excluded from Git |
| [archive/](archive) | Earlier structural snapshot and historical working records |
| [selected_results/](selected_results/README.md) | Curated collection of 28 figures and two historical papers, formerly `emiling/` |
| [out/](out) | Six preserved historical PDF exports |
| [archive/repository_maintenance/](archive/repository_maintenance/README.md) | Maintenance manifests, recovery information and preservation checks |

The [folder migration guide](docs/folder_migration.md) maps old names such as
`main_3` and `main_4` to these directories. Historical paths can be resolved with:

```bash
python research_paths.py "main_4/outputs/data/master_table.csv"
```

The final delivery reports are the v3 article and thesis linked above. A historical

File: main_4/outputs/models/hidden_damage/hidden_damage_feature_table.csv
sample_name,specimen_id,n_steel_mesh_raw,treatment_raw,treatment_label_raw,ageing_days,surface_total_rust_pct,surface_total_rust_category,peak_rust_pct,peak_rust_category,peak_rust_location_cm,cover_mm_raw,wire_area_loss_raw,ultimate_load_kn,specimen_id_from_name,date,week,calendar_date,campaign_id,series_id,split_group_treatment,treatment_protocol,treatment_coarse,treatment_label_coarse,n_steel_mesh,nacl_pct,terminal_week,terminal_days,image_filename,image_path,image_readable,image_width,image_height,image_error,observation_id,wire_area_loss_frac,wire_area_loss_pct,cover_mm,has_structural_label,is_terminal_structural_row,img_rust_area_ratio_pct,img_black_mask_ratio_pct,img_gray_mask_ratio_pct,img_brightness_mean,img_brightness_std,img_brightness_p10,img_brightness_p90,img_contrast,img_r_mean,img_g_mean,img_b_mean,img_r_std,img_g_std,img_b_std,img_gray_hist_bin_0,img_gray_hist_bin_1,img_gray_hist_bin_2,img_gray_hist_bin_3,img_gray_hist_bin_4,img_gray_hist_bin_5,img_gray_hist_bin_6,img_gray_hist_bin_7,img_glcm_contrast,img_glcm_homogeneity,img_glcm_energy,img_lbp_mean,img_lbp_std,img_rust_blob_count,img_rust_blob_largest_ratio_pct,img_rust_blob_mean_ratio_pct,img_rust_blob_eccentricity_mean,img_rust_blob_eccentricity_max,img_strip_count,img_strip_rust_mean_pct,img_strip_rust_std_pct,img_strip_rust_max_pct,img_strip_rust_p90_pct,img_strip_high_count,img_strip_peak_location_cm,img_rust_center_of_mass_cm,img_edge_to_center_rust_ratio
D01-20240918-36W,D01,4,NO,D,252,0.943,1,2.94,1,11.5,7.16,0.2603,1.89,D01,20240918,36,2024-09-18,campaign_2,D,D_NO,no_treatment_control,False,D,4,5.0,36,252,D01-20240918-36W.png,Data/Images_dataset/D01-20240918-36W.png,True,2835.0,650.0,,D01-20240918-36W,0.2603,26.03,7.16,True,True,0.9433184099850768,0.0,0.1685524352191018,194.7012551892552,23.06301767111333,166.0,218.0,23.06301767111333,212.6935704789038,196.28810039343372,144.10198019264686,21.751696481795,24.365702138629462,22.692417959409713,6.952923619590287e-07,5.7997557997558e-06,0.000140991724325,0.0005035612535612,0.001607736399403,0.008179538054538,0.0198245997829331,0.0009870777370777,4.862094702556447,0.5072685830927464,0.1604948464006248,5.053830245658363,3.168382127471695,152.0,0.3851309184642518,0.0062060421709544,0.6464474108842883,1.0,47.0,0.8927016005991846,1.7613593049874354,7.026075619295959,3.08657105606258,3.0,12.486772486772487,14.830388261717724,0.7973383378014942
D02-20240918-36W,D02,4,NO,D,252,1.455,1,5.501,2,11.5,5.61,0.3292,1.8,D02,20240918,36,2024-09-18,campaign_2,D,D_NO,no_treatment_control,False,D,4,5.0,36,252,D02-20240918-36W.png,Data/Images_dataset/D02-20240918-36W.png,True,2835.0,650.0,,D02-20240918-36W,0.3292,32.92,5.61,True,True,1.4550535883869218,0.0,1.915398182064849,191.21927011260345,28.657071263433945,162.0,218.0,28.657071263433945,209.93832858499525,193.0123424230091,137.18333306199972,27.616909072559903,30.457779093422435,24.67278356773386,3.340795007461674e-06,1.804368471035138e-05,0.0007263091846425,0.0007448107448107,0.0014225681725681,0.0089395434812101,0.0176230667480667,0.0017723171889838,2.2877151218387572,0.6730676545947399,0.1947908647342554,5.2297974335234105,3.160835661955741,416.0,0.6378510378510378,0.0034977249720839,0.6625566337176666,1.0,47.0,1.4818164165441483,1.8400385980645069,7.745762711864407,4.1830508474576265,2.0,10.488888888888887,14.094482558705138,0.2305531613323969
D03-20240918-36W,D03,4,NO,D,252,0.044,1,0.177,1,1.51,5.9,0.2028,1.64,D03,20240918,36,2024-09-18,campaign_2,D,D_NO,no_treatment_control,False,D,4,5.0,36,252,D03-20240918-36W.png,Data/Images_dataset/D03-20240918-36W.png,True,2835.0,650.0,,D03-20240918-36W,0.2028,20.28,5.9,True,True,0.0443359110025776,0.0,0.0482973816307149,189.70985212318547,19.125243044783005,164.0,212.0,19.125243044783005,205.54732275132275,192.37884683218016,138.9658955365622,20.22031029573306,19.268784381117307,15.85757092949482,3.0016280016280017e-06,3.8665038665038664e-06,1.5466015466015466e-05,9.08119658119658e-05,0.0017928367928367,0.0126071089404422,0.0166820478903812,5.486026319359653e-05,2.2759196955383625,0.6660135163653639,0.1980541886820669,5.217337129111251,3.1438222812066474,55.0,0.0068376068376068,0.0008061074727741,0.5914334841236324,1.0,47.0,0.0448833532136813,0.0782341368453905,0.3585397653194263,0.123076923076923,0.0,0.4994708994708994,7.757719881098096,3.9022689688812537
D04-20240918-36W,D04,4,NO,D,252,31.395,4,57.293,4,16.49,2.28,0.2165,1.87,D04,20240918,36,2024-09-18,campaign_2,D,D_NO,no_treatment_control,False,D,4,5.0,36,252,D04-20240918-36W.png,Data/Images_dataset/D04-20240918-36W.png,True,2835.0,650.0,,D04-20240918-36W,0.2165,21.65,2.28,True,True,31.395414462081128,0.0,7.878388278388278,129.01325790259125,39.11176365517478,81.0,186.0,39.11176365517478,163.35214652014653,122.72619997286664,75.74673667073667,37.76784596720529,42.76758768354057,29.23307199104051,1.0175010175010177e-07,0.0003558031474698,0.0073246167412834,0.0087299721883055,0.0066984466151132,0.0060380545380545,0.0020767874101207,2.6217609550942883e-05,3.261013728541572,0.550076497651297,0.1083650263493349,4.959512663649658,2.961910835191857,1689.0,24.798589065255733,0.0185881672362824,0.6693739323263423,1.0,47.0,31.852561790895724,16.693343003068907,61.48761408083442,54.78461538461538,45.0,14.984126984126984,12.643000985395885,0.4710311793001995
D05-20240918-36W,D05,4,NO,D,252,10.999,2,28.079,4,4.0,4.27,0.2281,2.05,D05,20240918,36,2024-09-18,campaign_2,D,D_NO,no_treatment_control,False,D,4,5.0,36,252,D05-20240918-36W.png,Data/Images_dataset/D05-20240918-36W.png,True,2835.0,650.0,,D05-20240918-36W,0.2281,22.81,4.27,True,True,10.998941798941798,0.0,1.5233753900420568,168.39467969067968,41.16937762550208,104.0,215.0,41.16937762550208,205.10883353683352,163.9402507122507,99.42753764753763,36.75865716722137,45.61907163543789,36.45313773741995,6.919006919006919e-06,0.0002293277709944,0.0020661375661375,0.0033126950210283,0.0053290937457604,0.0094241113824447,0.0095878272961606,0.0012938882105548,6.066974593405218,0.4883409829091611,0.0979708999794309,5.008047279932852,3.1349531292290216,1269.0,4.660317460317461,0.0086674088250132,0.6506039613769334,1.0,47.0,10.901578407168024,10.468787548384888,34.91786179921773,25.165058670143413,26.0,5.4941798941798945,7.313160282847923,1.7896682213394732
D06-20240918-36W,D06,4,NO,D,252,8.499,2,23.086,4,6.5,6.58,0.2253,1.61,D06,20240918,36,2024-09-18,campaign_2,D,D_NO,no_treatment_control,False,D,4,5.0,36,252,D06-20240918-36W.png,Data/Images_dataset/D06-20240918-36W.png,True,2835.0,650.0,,D06-20240918-36W,0.2253,22.53,6.58,True,True,8.498602631935965,0.0,1.7246506579839913,158.08564862298195,34.01935101091182,108.0,198.0,34.01935101091182,186.19152082485417,156.55446045312712,96.81763559896892,30.942659346278372,37.257656233937915,30.553393321904583,2.357210690544024e-06,0.0001948005698005,0.0021122812372812,0.0025321360738027,0.0095788054538054,0.0119017941934608,0.0049046431963098,2.3182064848731517e-05,5.057919865307763,0.4862895234890202,0.1065176758264442,5.053388943210432,3.1446017227366867,647.0,6.328259394926062,0.013135398194646,0.623829635096474,1.0,47.0,8.504563233376793,8.654035837609753,26.70013037809648,24.614863102998697,22.0,6.493121693121693,7.6098183608911025,1.9673004690318052
E01-20240918-36W,E01,4,SA,SA,252,2.707,1,8.301,2,1.51,6.22,0.3889,1.7,E01,20240918,36,2024-09-18,campaign_2,E,E_SA_SPRAY,surface_inhibitor_spray_campaign2,SA,SA,4,5.0,36,252,E01-20240918-36W.png,Data/Images_dataset/E01-20240918-36W.png,True,2835.0,650.0,,E01-20240918-36W,0.3889,38.89,6.22,True,True,2.7072039072039074,0.0,0.704382037715371,174.29524189390855,25.329651346300704,144.0,199.0,25.329651346300704,197.50566490299823,174.30528829195495,118.25970804504138,22.387558374485803,27.514379846541356,25.41551830525384,0.0,2.1604938271604937e-05,0.0006533374033374,0.0011600868267534,0.0043940781440781,0.0177426400759734,0.0072026522859856,7.56003256003256e-05,2.7975722288287304,0.5554378024992159,0.1604182551076314,4.998528991840232,2.9968641762111075,204.0,0.881345814679148,0.0132706073882544,0.7121068073522406,1.0,47.0,2.5739687647368856,3.380755709791752,11.173402868318124,7.389048239895696,13.0,1.4984126984126984,9.943487307770589,8.13024658101527
E02-20240918-36W,E02,4,SA,SA,252,3.178,1,6.874,2,6.5,4.35,0.2531,1.79,E02,20240918,36,2024-09-18,campaign_2,E,E_SA_SPRAY,surface_inhibitor_spray_campaign2,SA,SA,4,5.0,36,252,E02-20240918-36W.png,Data/Images_dataset/E02-20240918-36W.png,True,2835.0,650.0,,E02-20240918-36W,0.2531,25.31,4.35,True,True,3.177696377696378,0.0,3.249057115723782,188.8274128340795,38.299064084155575,134.0,224.0,38.299064084155575,213.985024013024,188.93282973816304,126.8674649301316,37.366871206195945,40.66719540212421,32.07952019344693,1.997693664360331e-05,7.012277845611179e-05,0.0014390856057522,0.0012835775335775,0.0027097239180572,0.0065717338217338,0.0155811965811965,0.0035745828245828,6.081136726914679,0.5281305055172754,0.1409200014701614,5.02624451616811,3.063922774417358,908.0,0.3957671957671957,0.003499665614203,0.6585458264062714,1.0,47.0,3.179477932813671,2.4281394742879097,11.747066492829203,5.926727509778356,8.0,6.493121693121693,10.644376803572118,1.0493304051548862
E03-20240918-36W,E03,4,SA,SA,252,7.367,2,13.262,3,9.0,3.56,0.3566,1.91,E03,20240918,36,2024-09-18,campaign_2,E,E_SA_SPRAY,surface_inhibitor_spray_campaign2,SA,SA,4,5.0,36,252,E03-20240918-36W.png,Data/Images_dataset/E03-20240918-36W.png,True,2835.0,650.0,,E03-20240918-36W,0.3566,35.66,3.56,True,True,7.3672500339167,0.0,1.2856328856328858,185.25152462352463,41.94768386097783,117.0,228.0,41.94768386097783,214.90739384072717,183.295769366436,122.0680238773572,36.30571534014271,46.22055516223358,42.06273029279819,4.103920770587437e-06,9.384751051417718e-05,0.001469305385972,0.0023604836521503,0.0032617182200515,0.0066013261429928,0.0125415309998643,0.0049176841676841,7.968253993385767,0.463660669703084,0.1061117102454772,4.993250668443414,3.112246120920641,1066.0,2.071415004748338,0.0069111163545184,0.6649330494648658,1.0,47.0,7.365391550389746,5.0756243477896295,18.34550195567145,14.513950456323338,29.0,9.989417989417989,8.957403572441875,0.6953153274124916
E04-20240918-36W,E04,4,SA,SA,252,3.274,1,6.458,2,21.49,6.13,0.5099,1.66,E04,20240918,36,2024-09-18,campaign_2,E,E_SA_SPRAY,surface_inhibitor_spray_campaign2,SA,SA,4,5.0,36,252,E04-20240918-36W.png,Data/Images_dataset/E04-20240918-36W.png,True,2835.0,650.0,,E04-20240918-36W,0.5099,50.99,6.13,True,True,3.2735314068647403,0.0,0.7004205670872338,196.7341820648487,33.940465060580905,148.0,228.0,33.940465060580905,219.72775362908695,196.69919305385972,141.45379242979243,28.362861454036793,37.09759442600671,36.428408328833015,1.6958350291683625e-08,9.666259666259666e-06,0.0006068884818884,0.0014260615927282,0.0019364061864061,0.0056999728666395,0.0159393230226563,0.0056316646316646,4.633672489197456,0.5255607871009207,0.144845683763111,4.9725786773040745,3.02245569842432,354.0,0.4912766246099579,0.0092472638611998,0.7417528939189193,1.0,47.0,3.2249715664789593,3.233067720637076,11.73663624511082,8.059713168187743,11.0,22.47619047619047,11.959388642113309,2.623730444730023
E05-20240918-36W,E05,4,SA,SA,252,2.385,1,9.393,2,21.49,4.49,0.2336,1.64,E05,20240918,36,2024-09-18,campaign_2,E,E_SA_SPRAY,surface_inhibitor_spray_campaign2,SA,SA,4,5.0,36,252,E05-20240918-36W.png,Data/Images_dataset/E05-20240918-36W.png,True,2835.0,650.0,,E05-20240918-36W,0.2336,23.36,4.49,True,True,2.385293718627052,0.0,1.1075837742504409,180.68021272554608,32.79915954329056,141.0,217.0,32.79915954329056,199.31401546601543,181.7628099308099,131.16836847103514,31.150110357649627,34.40613811087119,30.851224802445813,4.3074209740876405e-06,8.470695970695971e-05,0.0006748066748066,0.001208604666938,0.0054159713743047,0.0097811694478361,0.0132073158323158,0.0008731176231176,6.825782264802359,0.4579305928954056,0.1162753444291627,5.155156748898907,3.27799821595732,667.0,0.8264821598154931,0.0035761525016897,0.6185120395921263,1.0,47.0,2.4367388831867736,3.5558268889117532,16.76140808344198,6.140547588005215,8.0,20.47830687830688,17.66448769454571,1.9805683343269336
E06-20240918-36W,E06,4,SA,SA,252,2.638,1,8.772,2,4.0,9.37,0.0301,1.87,E06,20240918,36,2024-09-18,campaign_2,E,E_SA_SPRAY,surface_inhibitor_spray_campaign2,SA,SA,4,5.0,36,252,E06-20240918-36W.png,Data/Images_dataset/E06-20240918-36W.png,True,2835.0,650.0,,E06-20240918-36W,0.0301,3.01,9.37,True,True,2.6377967711301045,0.0,1.0455569122235788,179.88223524623524,29.566358494199573,145.0,211.0,29.566358494199573,201.4446512006512,180.59640374440377,124.3721047347714,27.865046331995956,31.54053650015275,26.744036633742947,4.1208791208791205e-06,7.052977886311219e-05,0.0007041276624609,0.0008970797720797,0.004739248405915,0.0113695902862569,0.0133913817663817,7.392144892144892e-05,6.344550780247007,0.454434750137541,0.1218501752525744,5.013282338383795,3.1205923501648676,270.0,1.078768145434812,0.0097696176708522,0.6800207097718777,1.0,47.0,2.696690615551055,4.116626762091586,13.869621903520208,9.698044328552802,12.0,4.495238095238095,4.928185488224988,3.221227866695942
F01-20240918-36W,F01,4,SA,SA,252,1.132,1,3.51,1,4.0,7.31,0.2084,1.9,F01,20240918,36,2024-09-18,campaign_2,F,F_SA_BRUSH,surface_inhibitor_brush_campaign2,SA,SA,4,5.0,36,252,F01-20240918-36W.png,Data/Images_dataset/F01-20240918-36W.png,True,2835.0,650.0,,F01-20240918-36W,0.2084,20.84,7.31,True,True,1.1320037986704654,0.0,0.1731651064984398,191.5516803690137,27.909168230012412,159.0,224.0,27.909168230012412,209.4577012617013,193.0070514177181,141.93278306878307,24.83135711183523,29.57633740502632,30.081234331877653,7.631257631257631e-07,9.954551621218287e-06,0.0002481515398182,0.0004839404422737,0.0026054131054131,0.0110167887667887,0.0136817765567765,0.0032032119115452,4.508004506989752,0.5217251600375069,0.1278808702669572,5.093928197495825,3.1468804288064125,93.0,0.3678741012074345,0.0121720838566716,0.7629071556457424,1.0,47.0,1.156620155898915,1.9446932311795568,7.370273794002608,3.702477183833115,3.0,13.485714285714286,7.711108473217773,1.155383636208066
F02-20240918-36W,F02,4,SA,SA,252,3.389,1,22.551,4,1.51,7.99,0.4723,1.71,F02,20240918,36,2024-09-18,campaign_2,F,F_SA_BRUSH,surface_inhibitor_brush_campaign2,SA,SA,4,5.0,36,252,F02-20240918-36W.png,Data/Images_dataset/F02-20240918-36W.png,True,2835.0,650.0,,F02-20240918-36W,0.4723,47.23,7.99,True,True,3.388576855243522,0.0,2.1736535069868403,190.54935775335775,32.96184659584397,156.0,221.0,32.96184659584397,214.31976990910323,190.61386243386244,132.74284791751458,30.124611273879637,35.526903556947694,32.25027408564842,1.0175010175010177e-07,5.843847510514177e-05,0.0012026862026862,0.0008684201600868,0.0012547313797313,0.0086726529643196,0.0174420872337539,0.0017508818342151,3.18406729388065,0.6009253063546375,0.1620804411164292,5.086426055881004,3.0728670542244627,270.0,2.5688237688237687,0.01255028464905,0.6866430617002723,1.0,47.0,3.333629226885628,7.808950104599188,32.66362451108214,13.57940026075619,7.0,1.9978835978835976,3.5001797957197285,20.940582473509135
F03-20240918-36W,F03,4,SA,SA,252,4.206,1,10.467,2,6.5,6.95,0.4237,2.39,F03,20240918,36,2024-09-18,campaign_2,F,F_SA_BRUSH,surface_inhibitor_brush_campaign2,SA,SA,4,5.0,36,252,F03-20240918-36W.png,Data/Images_dataset/F03-20240918-36W.png,True,2835.0,650.0,,F03-20240918-36W,0.4237,42.370000000000005,6.95,True,True,4.205887939221273,0.0,0.2601003934337267,194.51402035002036,33.085097477398946,149.0,227.0,33.085097477398946,218.49671577804912,194.17410283543617,138.20824854158187,26.81634114276932,36.508174934241445,36.88954288828571,2.8829195495862164e-07,4.751729751729752e-05,0.0006382783882783,0.0013769162935829,0.0017671279337946,0.0061383462216795,0.0172015330348663,0.0040799925383258,3.4163469375671767,0.5710349263392233,0.1504636227294757,4.963700710410412,2.952666419088001,201.0,2.679039479039479,0.0209248156180162,0.6957341471613254,1.0,47.0,4.212821437487864,3.950251611447189,12.594524119947849,10.771577574967404,18.0,5.993650793650794,7.1142851681456145,0.7179332708614264
F04-20240918-36W,F04,4,SA,SA,252,7.361,2,12.627,3,21.49,5.76,0.1962,2.01,F04,20240918,36,2024-09-18,campaign_2,F,F_SA_BRUSH,surface_inhibitor_brush_campaign2,SA,SA,4,5.0,36,252,F04-20240918-36W.png,Data/Images_dataset/F04-20240918-36W.png,True,2835.0,650.0,,F04-20240918-36W,0.1962,19.62,5.76,True,True,7.360955094288428,0.0,1.4148419481752816,171.6234584181251,36.46274266164261,115.0,210.0,36.46274266164261,198.73587030253697,169.617080993081,115.5410061050061,32.859469339295096,39.913952075604726,37.12636181352062,1.5601682268348935e-06,0.0001531508614841,0.0015464150047483,0.0025369861619861,0.0048081162664496,0.0110107855107855,0.0108993013159679,0.0002936847103513,5.924493671843108,0.4731445092118544,0.1127221054476835,5.073749426739467,3.2007331941510717,1171.0,2.2370913037579703,0.0062860419250968,0.6710106129730834,1.0,47.0,7.175816250104025,7.102330159686875,25.534550195567142,17.532985658409384,24.0,23.475132275132275,16.53764408826778,0.8582955514179044
F05-20240918-36W,F05,4,SA,SA,252,3.594,1,7.186,2,13.99,6.41,0.172,1.6,F05,20240918,36,2024-09-18,campaign_2,F,F_SA_BRUSH,surface_inhibitor_brush_campaign2,SA,SA,4,5.0,36,252,F05-20240918-36W.png,Data/Images_dataset/F05-20240918-36W.png,True,2835.0,650.0,,F05-20240918-36W,0.172,17.2,6.41,True,True,3.593705060371727,0.0,2.498059964726631,180.1782129968797,34.4659807932692,132.0,211.0,34.4659807932692,199.99366544566544,180.73691439424772,130.16525139058473,32.917027208788795,36.47085587271827,31.27682637687344,1.1870845204178537e-07,0.0001281372948039,0.0013998948582281,0.0013054538054538,0.0032737586487586,0.0094444105277438,0.0155373422873422,0.0001608838692172,5.555238768045607,0.5040346688322324,0.144579929481154,5.012771812022463,3.0935625803241273,992.0,0.4059693393026726,0.003622686552794,0.5992983477332745,1.0,47.0,3.5608754750478515,2.3739043556139805,9.39895697522816,6.853715775749674,15.0,14.984126984126984,12.965687283794288,0.746099242291605
F06-20240918-36W,F06,4,SA,SA,252,5.557,2,17.059,3,1.51,6.37,0.5698,1.68,F06,20240918,36,2024-09-18,campaign_2,F,F_SA_BRUSH,surface_inhibitor_brush_campaign2,SA,SA,4,5.0,36,252,F06-20240918-36W.png,Data/Images_dataset/F06-20240918-36W.png,True,2835.0,650.0,,F06-20240918-36W,0.5698,56.98,6.37,True,True,5.55658662325329,0.0,2.217989417989418,163.7024995251662,34.79665591452589,117.0,206.0,34.79665591452589,185.69416524216524,163.4844135124135,111.92216035816035,31.993476590241215,37.17818603969938,32.97783112462415,5.867589200922534e-06,0.0001982091982091,0.0015468389635056,0.0023474935558268,0.0089507529507529,0.0110565900149233,0.0067897503730837,0.0003544973544973,7.011004842404599,0.4332969942248074,0.0958025149025516,4.947805169295733,3.027354529449841,485.0,1.0111518111518112,0.0114568796355737,0.6868162605117835,1.0,47.0,5.414380426641515,6.402868910198549,24.7470664928292,13.862581486310294,18.0,0.9989417989417988,8.235036258428254,7.113572209776002
G01-20240918-36W,G01,4,PA,G,252,0.0,1,0.0,1,1.51,5.94,0.0188,1.91,G01,20240918,36,2024-09-18,campaign_2,G,G_PAINT,paint_campaign2,PA,G,4,5.0,36,252,G01-20240918-36W.png,Data/Images_dataset/G01-20240918-36W.png,True,2835.0,650.0,,G01-20240918-36W,0.0188,1.88,5.94,True,True,0.0,0.0,0.0,245.2265809252476,3.9643974666314006,240.0,248.0,3.9643974666314006,254.9159126305793,252.24738515805183,187.73725356125357,1.0564104227891606,5.13810453178601,8.223454037030795,0.0,0.0,0.0,3.391670058336725e-08,5.257088590421924e-07,2.747252747252747e-06,4.8331298331298334e-05,0.0311983618233618,0.1388919041204477,0.941477517678259,0.6388678233700609,6.743014874488392,2.4489788779772317,0.0,0.0,0.0,0.0,0.0,47.0,0.0,0.0,0.0,0.0,0.0,0.4994708994708994,0.0,1.0
G02-20240918-36W,G02,4,PA,G,252,2.513,1,7.1,2,21.49,6.66,0.1463,2.25,G02,20240918,36,2024-09-18,campaign_2,G,G_PAINT,paint_campaign2,PA,G,4,5.0,36,252,G02-20240918-36W.png,Data/Images_dataset/G02-20240918-36W.png,True,2835.0,650.0,,G02-20240918-36W,0.1463,14.63,6.66,True,True,2.5129833129833132,0.0,0.4317460317460317,229.34182281915616,37.46319280680655,172.0,249.0,37.46319280680655,246.47307827974495,233.26231121964457,168.50130999864334,26.201174764424763,43.443422386177225,43.22113408197819,4.714421381088048e-06,4.817867317867318e-05,0.0003899403066069,0.001058201058201,0.0011830484330484,0.0011058031474698,0.0018054538054538,0.0256546601546601,0.8960130382703828,0.8767390882711366,0.4503091677496968,6.2022982339249095,2.731758835395027,192.0,1.0648215981549314,0.0130884547551214,0.7520298263863459,1.0,47.0,2.5676440400565896,3.4354898563177763,13.685788787483702,7.040938722294653,12.0,19.978835978835978,17.378589823921082,1.066324077801598
G03-20240918-36W,G03,4,PA,G,252,0.0,1,0.0,1,1.51,6.83,0.0,1.6,G03,20240918,36,2024-09-18,campaign_2,G,G_PAINT,paint_campaign2,PA,G,4,5.0,36,252,G03-20240918-36W.png,Data/Images_dataset/G03-20240918-36W.png,True,2835.0,650.0,,G03-20240918-36W,0.0,0.0,6.83,True,True,0.0,0.0,0.0,239.5509412562746,11.548532982632535,230.0,248.0,11.548532982632535,253.0435083435083,244.68328856328856,181.79937647537648,6.368866697752002,13.803698388436274,15.70163443518778,0.0,0.0,0.0,7.0885904219237556e-06,0.0001622405372405,0.0001811321394654,0.0011557624474291,0.0297437762854429,0.4157132725403736,0.844424494359225,0.4301751600267784,5.673920755925134,2.841731341488132,0.0,0.0,0.0,0.0,0.0,47.0,0.0,0.0,0.0,0.0,0.0,0.4994708994708994,0.0,1.0
G04-20240918-36W,G04,4,PA,G,252,0.0,1,0.002,1,11.5,4.58,0.2543,2.21,G04,20240918,36,2024-09-18,campaign_2,G,G_PAINT,paint_campaign2,PA,G,4,5.0,36,252,G04-20240918-36W.png,Data/Images_dataset/G04-20240918-36W.png,True,2835.0,650.0,,G04-20240918-36W,0.2543,25.430000000000003,4.58,True,True,0.0002713336046669,0.0,0.0001628001628001,242.5782965676299,7.104251147541549,234.0,248.0,7.104251147541549,254.1243082349749,248.85011965811967,184.02319468186136,3.6502812068920822,8.68683724747141,10.885830290148096,0.0,0.0,5.0875050875050885e-08,3.052503052503053e-07,1.7975851309184643e-06,1.0090218423551756e-05,0.0009286392619725,0.0303091168091168,0.2687345419265126,0.9057007648004672,0.5586181555066989,6.094352193965405,2.698669280877969,2.0,0.0001628001628001,0.0001356668023334,0.908248290463863,1.0,47.0,0.0002774002052761,0.001139031050384,0.0065189048239895,0.0,0.0,11.987301587301587,11.85015873015873,0.0017609934314875
G05-20240918-36W,G05,4,PA,G,252,0.052,1,0.252,1,6.5,5.23,0.168,2.16,G05,20240918,36,2024-09-18,campaign_2,G,G_PAINT,paint_campaign2,PA,G,4,5.0,36,252,G05-20240918-36W.png,Data/Images_dataset/G05-20240918-36W.png,True,2835.0,650.0,,G05-20240918-36W,0.168,16.8,5.23,True,True,0.052096052096052,0.0,0.0038529371862705,243.9409751729752,11.483729106057528,236.0,249.0,11.483729106057528,254.0486620539954,249.8428435761769,191.14515533848868,6.515703472273275,13.270620883962485,19.46773317538742,8.648758648758649e-07,1.8315018315018316e-06,7.0885904219237556e-06,2.665852665852666e-05,8.713200379867046e-05,0.0002168803418803,0.000691629358296,0.0302179148012481,0.7976698045040047,0.8922904663606064,0.562242585185996,6.377183798143069,2.6576416542782,27.0,0.0218694885361552,0.0019294834109648,0.7161192525638513,1.0,47.0,0.0532608394130211,0.127277616958121,0.6636245110821383,0.108735332464146,0.0,6.493121693121693,8.3039417989418,0.797395267954909
G06-20240918-36W,G06,4,PA,G,252,0.344,1,0.811,1,16.49,4.94,0.4336,1.97,G06,20240918,36,2024-09-18,campaign_2,G,G_PAINT,paint_campaign2,PA,G,4,5.0,36,252,G06-20240918-36W.png,Data/Images_dataset/G06-20240918-36W.png,True,2835.0,650.0,,G06-20240918-36W,0.4336,43.36,4.94,True,True,0.343996743996744,0.0,0.0083028083028083,236.87332736399404,23.011785756729463,213.0,249.0,23.011785756729463,252.76507393840728,242.23906335639668,171.81835137701805,10.882501731385974,28.14051464748547,36.75785525647574,1.0344593677927012e-06,2.6624609957943293e-06,2.1978021978021977e-05,0.0002253934337267,0.0005506545923212,0.0009772588522588,0.0024293175959842,0.0270417005833672,0.6774824577346358,0.8850878025473501,0.4707862418554313,6.212673167945867,2.4457121376374125,56.0,0.0544837878171211,0.0061427989999418,0.7837180018402472,1.0,47.0,0.3175954950206663,0.4317297327848351,1.6297262059973925,0.9249022164276398,0.0,0.4994708994708994,9.438493711975337,0.367103909751139
S1MI01-20221206-28W,S1MI01,7,NO,D,196,5.111,2,10.873,2,1.51,3.74,0.2125,2.38,S1MI01,20221206,28,2022-12-06,campaign_1,S1,S1_MI,no_treatment_control,False,D,7,3.5,28,196,S1MI01-20221206-28W.png,Data/Images_dataset/S1MI01-20221206-28W.png,True,2835.0,630.0,,S1MI01-20221206-28W,0.2125,21.25,3.74,True,True,5.111391058481005,0.0074466000391926,1.0396685423140448,166.97186025027295,35.772860503829946,122.0,207.0,35.772860503829946,182.55826432630664,166.72483581086755,131.79193751574704,32.07058108145129,38.06903962198576,37.70341311977314,0.0001175079085131,0.000277672797514,0.0010502575515803,0.0023555296604238,0.0073197838806304,0.0123384528708602,0.0070238795106519,0.0007669158198258,15.453624636066523,0.3448644771602248,0.0859933317755993,5.10622913356305,3.3162074053809394,1491.0,0.477310265670054,0.0034281630170898,0.6189876983423179,1.0,47.0,5.048626494713764,3.5063840029147015,14.56147430723702,10.199354317998385,18.0,2.996825396825397,9.047940639107445,1.3076963187126196
S1MI02-20221206-28W,S1MI02,7,MI,MI,196,8.318,2,14.741,3,6.5,3.54,0.1878,2.43,S1MI02,20221206,28,2022-12-06,campaign_1,S1,S1_MI,mixed_in_inhibitor,MI,MI,7,3.5,28,196,S1MI02-20221206-28W.png,Data/Images_dataset/S1MI02-20221206-28W.png,True,2835.0,650.0,,S1MI02-20221206-28W,0.1878,18.78,3.54,True,True,8.317785917785917,0.0006512006512006,0.4974087640754308,149.2905065798399,33.38118222885649,114.0,190.0,33.38118222885649,169.7267448107448,147.42937240537242,109.76205562338896,29.042796371221463,36.476206009920176,36.06528819579758,8.143399810066477e-05,0.0008026895943562,0.0011639024555691,0.0033931963098629,0.0142826109076109,0.0086224901641568,0.0027886311219644,0.0001150454483787,5.763580251095721,0.5337211332914369,0.1286288106880634,4.976801336021529,2.983432530379798,697.0,1.8809388142721477,0.0119336957213571,0.5917046404682558,1.0,47.0,8.150156731115981,6.089077149392409,21.972620599739244,16.996610169491525,30.0,8.49100529100529,9.16552958173042,0.8090580945017439
S1MI03-20221206-28W,S1MI03,7,MI,MI,196,12.772,2,26.097,4,6.5,3.8,0.166,2.54,S1MI03,20221206,28,2022-12-06,campaign_1,S1,S1_MI,mixed_in_inhibitor,MI,MI,7,3.5,28,196,S1MI03-20221206-28W.png,Data/Images_dataset/S1MI03-20221206-28W.png,True,2835.0,650.0,,S1MI03-20221206-28W,0.166,16.6,3.8,True,True,12.771998371998372,0.0151404151404151,1.245746845746846,142.82298684032017,34.931216485714494,91.0,178.0,34.931216485714494,164.1492144892145,140.61307936507936,102.80403581603582,29.533159693752065,38.735198515677155,36.700712589693815,0.0002800841134174,0.000959249084249,0.0021783340116673,0.0039286901370234,0.0132889194139194,0.0094703737620404,0.0011028184778184,4.15309998643332e-05,9.925886217876483,0.4663824594453591,0.1162883743222396,5.054851298381026,3.1698090161148333,1800.0,1.7099986433319767,0.0070955546511102,0.5963051975730544,1.0,47.0,12.692168992205051,8.928079207123167,28.27249022164277,26.25475880052151,34.0,7.492063492063492,8.464893178596673,0.7920761972488933
S1MI04-20221206-28W,S1MI04,7,MI,MI,196,32.041,4,44.239,4,18.99,1.63,0.2399,2.38,S1MI04,20221206,28,2022-12-06,campaign_1,S1,S1_MI,mixed_in_inhibitor,MI,MI,7,3.5,28,196,S1MI04-20221206-28W.png,Data/Images_dataset/S1MI04-20221206-28W.png,True,2835.0,650.0,,S1MI04-20221206-28W,0.2399,23.99,1.63,True,True,32.041296974630306,0.0028218694885361,0.5196038529371863,131.56288156288156,42.72671991642855,71.0,184.0,42.72671991642855,167.53656817256817,124.31550400217068,78.8887619047619,35.95449948203227,48.42816165374921,39.39536745679859,0.0002669583502916,0.0016780457197123,0.0054503289919956,0.0060871320037986,0.0080288631121964,0.007947853072853,0.0017449294532627,4.588929588929589e-05,9.986869492988443,0.4551302562891944,0.0869885740355353,4.8887398651864284,2.959613498924475,1929.0,6.8126984126984125,0.0166103146576621,0.6261857649624761,1.0,47.0,31.962051651918223,14.44935493324414,54.23468057366363,46.49439374185137,45.0,7.991534391534391,14.389019546317227,0.698107395422608
S1MI05-20221206-28W,S1MI05,7,MI,MI,196,34.269,4,48.059,4,18.99,3.71,0.4152,2.35,S1MI05,20221206,28,2022-12-06,campaign_1,S1,S1_MI,mixed_in_inhibitor,MI,MI,7,3.5,28,196,S1MI05-20221206-28W.png,Data/Images_dataset/S1MI05-20221206-28W.png,True,2835.0,650.0,,S1MI05-20221206-28W,0.4152,41.52,3.71,True,True,34.26943426943427,0.0075973409306742,0.2739926739926739,125.366605345272,37.59692655484981,73.0,170.0,37.59692655484981,162.8473086419753,118.04549504816173,69.17092063492063,32.698185992659184,42.95109374795691,32.4625229053622,0.0002026862026862,0.0015381902048568,0.0054998812915479,0.0075971883055216,0.010954365079365,0.0045587776421109,0.0007973816307149,0.0001015296431963,5.927314504836453,0.5321020182905846,0.1084869042926392,4.997334879334066,3.0381994058278594,1865.0,20.501587301587303,0.0183750317798575,0.6185589723564116,1.0,47.0,33.48608837970541,17.010772328290862,71.76401564537159,55.445110821382,45.0,14.484656084656084,13.584359175055612,1.22459017476082
S1MI06-20221206-28W,S1MI06,7,MI,MI,196,6.321,2,12.355,3,1.51,4.34,0.2005,2.33,S1MI06,20221206,28,2022-12-06,campaign_1,S1,S1_MI,mixed_in_inhibitor,MI,MI,7,3.5,28,196,S1MI06-20221206-28W.png,Data/Images_dataset/S1MI06-20221206-28W.png,True,2835.0,650.0,,S1MI06-20221206-28W,0.2005,20.05,4.34,True,True,6.321476054809389,0.0051010717677384,0.830660697327364,160.98859530592864,31.360081485796464,124.0,193.0,31.360081485796464,179.160837335504,159.63805616605617,124.69235598968932,27.25137496127759,33.88007468871442,32.98053105537154,0.0001072785239451,0.0003883123049789,0.0011926807760141,0.0016606464523131,0.0086328008411341,0.01585639668973,0.0032453025369692,0.0001665818749152,8.547555057964617,0.4654913876587945,0.1275650040021093,5.051684304342936,3.1562250069007605,841.0,1.1752001085334418,0.0075166183767055,0.6099747947457937,1.0,47.0,5.97974978501484,6.640267828724844,26.813559322033896,14.293089960886569,19.0,0.4994708994708994,11.236361731999947,0.7094676741501965
S1MI07-20221206-28W,S1MI07,7,MI,MI,196,2.019,1,3.683,1,16.49,5.34,0.2505,2.1,S1MI07,20221206,28,2022-12-06,campaign_1,S1,S1_MI,mixed_in_inhibitor,MI,MI,7,3.5,28,196,S1MI07-20221206-28W.png,Data/Images_dataset/S1MI07-20221206-28W.png,True,2835.0,650.0,,S1MI07-20221206-28W,0.2505,25.05,5.34,True,True,2.019047619047619,0.0192104192104192,2.2744810744810744,172.94897463030796,38.15626388071459,125.0,219.0,38.15626388071459,187.74925301858636,172.5556043956044,140.60101370234705,36.88894288392697,38.9828969034011,38.94825441594694,0.0001309862976529,0.0001954619454619,0.000624830416497,0.0025432777099443,0.0072693325193325,0.0095000169583502,0.0087495421245421,0.0022365520282186,22.09866773732341,0.3202958015076395,0.0743881805171816,5.133818477593085,3.365283304257274,1878.0,0.3156695156695157,0.0010751052284598,0.6290618913137086,1.0,47.0,1.8972509639657131,1.741691309137082,8.65580182529335,3.696219035202086,3.0,0.4994708994708994,11.328366620050756,0.8565930810722006
S2SA01-20221206-28W,S2SA01,7,NO,D,196,11.093,2,23.504,4,1.51,4.42,0.2982,2.35,S2SA01,20221206,28,2022-12-06,campaign_1,S2,S2_SA,no_treatment_control,False,D,7,3.5,28,196,S2SA01-20221206-28W.png,Data/Images_dataset/S2SA01-20221206-28W.png,True,2835.0,650.0,,S2SA01-20221206-28W,0.2982,29.82,4.42,True,True,11.093257359924026,0.0008140008140008,0.3705874372541039,151.74877655677656,30.721771058885455,105.0,181.0,30.721771058885455,174.64003744403743,149.34429466829468,108.823279337946,23.226448234425387,35.41204581863228,34.89963074382105,6.637498304164971e-05,0.0003180029846696,0.0019954890788224,0.003000118708452,0.0103101851851851,0.0147826278659612,0.0006609686609686,0.0001162325328991,3.877965465918813,0.5871533867854537,0.1563824138897223,4.985030328727059,2.968547504505614,863.0,2.825885225885226,0.012854295897942,0.6259228791999568,1.0,47.0,10.676773280812228,10.927816388327276,32.95827900912647,25.934289439374183,23.0,23.475132275132275,8.708069230195626,0.9485779854716092
S2SA02-20221206-28W,S2SA02,7,SA,SA,196,3.601,1,13.214,3,1.51,4.39,0.0183,2.87,S2SA02,20221206,28,2022-12-06,campaign_1,S2,S2_SA,surface_applied_inhibitor_campaign1,SA,SA,7,3.5,28,196,S2SA02-20221206-28W.png,Data/Images_dataset/S2SA02-20221206-28W.png,True,2835.0,650.0,,S2SA02-20221206-28W,0.0183,1.83,4.39,True,True,3.600868267534934,0.0021164021164021,0.250332383665717,171.6948967575634,30.9564979044245,134.0,208.0,30.9564979044245,190.67203798670465,170.74189987789987,131.50509998643332,26.592456850821858,33.30382962891788,35.693779686766234,4.361687695021028e-05,0.0001733821733821,0.0005618979785646,0.0015374949124949,0.0070397673314339,0.0126407373490706,0.0090773470356803,0.000175756342423,4.591503927623443,0.5193172828057451,0.1234029323758734,5.034352367025189,3.0968480830883443,634.0,1.6049925383258716,0.0056796029456386,0.6142988458620304,1.0,47.0,3.1786457321978414,6.590287242146742,36.67405475880052,7.847196870925684,9.0,0.4994708994708994,8.993187405087038,1.4612443581915084
S2SA03-20221206-28W,S2SA03,7,SA,SA,196,43.177,4,69.24,4,16.49,2.02,0.111,2.25,S2SA03,20221206,28,2022-12-06,campaign_1,S2,S2_SA,surface_applied_inhibitor_campaign1,SA,SA,7,3.5,28,196,S2SA03-20221206-28W.png,Data/Images_dataset/S2SA03-20221206-28W.png,True,2835.0,650.0,,S2SA03-20221206-28W,0.111,11.1,2.02,True,True,43.176828110161445,0.007000407000407,0.6448514448514449,115.43670818070818,38.39808278033828,65.0,164.0,38.39808278033828,155.24294125627458,106.30901858635193,62.36540496540496,31.975425461326605,43.93691923249725,34.769055150731965,0.0002352123185456,0.0026371760955094,0.0074709673043006,0.0081420261836928,0.008888549721883,0.0031517941934608,0.0006839472256138,4.032695699362366e-05,9.597281045830549,0.4158039760684918,0.0873572708218759,5.079927661010496,3.1946667044370027,3881.0,30.76266449599783,0.0111251811672665,0.6074826929565137,1.0,47.0,43.34120225248967,16.76847718416941,81.58409387222947,64.18800521512385,47.0,15.483597883597884,13.386843723468406,0.6504819792997599
S2SA04-20221206-28W,S2SA04,7,SA,SA,196,13.995,2,22.182,4,21.49,5.24,0.1833,2.39,S2SA04,20221206,28,2022-12-06,campaign_1,S2,S2_SA,surface_applied_inhibitor_campaign1,SA,SA,7,3.5,28,196,S2SA04-20221206-28W.png,Data/Images_dataset/S2SA04-20221206-28W.png,True,2835.0,650.0,,S2SA04-20221206-28W,0.1833,18.33,5.24,True,True,13.995170261836927,0.0073260073260073,6.3693393026726355,125.01455596255596,29.70106389248308,85.0,159.0,29.70106389248308,145.6196336996337,122.8610864197531,86.45853262786596,25.78584366727781,32.32042022758085,30.429689630733648,0.0001501153167819,0.0011241181657848,0.0033054198887532,0.0103605175688509,0.0133304334554334,0.0027196615113281,0.0002535951702618,6.1389228055894725e-06,7.458280114700871,0.4403037896785173,0.1143061670362917,5.108491178277536,3.2029564120652827,4533.0,2.9667616334283,0.0030873969251791,0.512376250334037,1.0,47.0,14.142445005409304,8.3861085411294,34.58539765319426,24.29204693611473,39.0,20.977777777777774,12.584408398578454,1.7326396974155924
S2SA05-20221206-28W,S2SA05,7,SA,SA,196,9.946,2,28.547,4,21.49,4.11,0.2254,2.76,S2SA05,20221206,28,2022-12-06,campaign_1,S2,S2_SA,surface_applied_inhibitor_campaign1,SA,SA,7,3.5,28,196,S2SA05-20221206-28W.png,Data/Images_dataset/S2SA05-20221206-28W.png,True,2835.0,650.0,,S2SA05-20221206-28W,0.2254,22.54,4.11,True,True,9.945679012345678,0.0010310676977343,2.5766381766381765,130.98711708045042,25.10375712342354,99.0,155.0,25.10375712342354,148.72936263736264,129.5683711843712,96.18330647130648,21.040285171058304,27.664078369654533,26.249569722348255,5.580993080993081e-05,0.0006382444715778,0.0021541174874508,0.0075115486365486,0.0186033441866775,0.0020255901505901,0.0002556471306471,5.698005698005698e-06,4.034529441735561,0.5439370784149156,0.1652006071510279,5.100824629868388,3.131662216835034,1805.0,4.7620132953466285,0.0055100714749837,0.5301494509123289,1.0,47.0,9.819218286221531,13.338037621870734,49.374185136897005,31.14810951760103,17.0,21.976719576719574,15.423334940202576,1.9513386503475416
S2SA06-20221206-28W,S2SA06,7,SA,SA,196,20.888,3,29.599,4,9.0,2.87,0.1657,2.48,S2SA06,20221206,28,2022-12-06,campaign_1,S2,S2_SA,surface_applied_inhibitor_campaign1,SA,SA,7,3.5,28,196,S2SA06-20221206-28W.png,Data/Images_dataset/S2SA06-20221206-28W.png,True,2835.0,650.0,,S2SA06-20221206-28W,0.1657,16.57,2.87,True,True,20.88764075430742,0.0020078686745353,0.7276624609957943,131.51883326549992,28.616426580613957,90.0,164.0,28.616426580613957,161.97100691900692,126.57154307420974,81.3027610907611,22.352191140435067,32.62558994526797,30.454756153663276,3.240740740740741e-05,0.0003858703025369,0.0036254239587572,0.0078923992673992,0.0146855582688916,0.0044007936507936,0.00021686338353,1.0683760683760684e-05,5.023176113023016,0.5104284234320633,0.1234918137519134,5.053423555167132,3.102194978888679,2111.0,4.178157644824312,0.0098946663923768,0.644537454306369,1.0,47.0,20.873366806291433,7.231439900028427,36.50847457627119,29.958539765319426,46.0,16.98201058201058,11.294723575294206,0.752735973720162
S2SA07-20221206-28W,S2SA07,7,SA,SA,196,15.038,3,45.484,4,4.0,4.3,0.3249,2.26,S2SA07,20221206,28,2022-12-06,campaign_1,S2,S2_SA,surface_applied_inhibitor_campaign1,SA,SA,7,3.5,28,196,S2SA07-20221206-28W.png,Data/Images_dataset/S2SA07-20221206-28W.png,True,2835.0,650.0,,S2SA07-20221206-28W,0.3249,32.49,4.3,True,True,15.037525437525437,0.0001085334418667,0.182716049382716,150.42207678741013,33.86082393038316,99.0,190.0,33.86082393038316,176.0003890923891,146.57159408492743,107.73714122914124,24.042010677621885,39.291459703599735,40.49139956135273,8.682675349342016e-06,0.000327211368878,0.0024237891737891,0.0040562338895672,0.0107626678876678,0.0108814441731108,0.0027237484737484,6.622235788902456e-05,3.313359457594121,0.5503500629674335,0.1254247825821871,5.040911332819922,3.0438154297645537,479.0,11.873992673992674,0.0313935812891971,0.6709114544856591,1.0,47.0,14.81389220228023,19.18720539919757,59.327249022164274,45.1457627118644,22.0,3.995767195767195,4.552662137280187,3.1318736571102628
S3PA01-20221206-28W,S3PA01,7,PA,G,196,5.497,2,10.089,2,6.5,2.46,0.085,2.79,S3PA01,20221206,28,2022-12-06,campaign_1,S3,S3_PA_SA,paint_only,PA,G,7,3.5,28,196,S3PA01-20221206-28W.png,Data/Images_dataset/S3PA01-20221206-28W.png,True,2835.0,650.0,,S3PA01-20221206-28W,0.085,8.5,2.46,True,True,5.49667616334283,0.0,0.0494912494912494,216.31865798399133,45.35930969957278,145.0,251.0,45.35930969957278,244.5388717948718,214.44764672364673,156.19154198887531,27.455758085601275,53.59944473907361,66.09176152362811,1.909510242843576e-05,0.0001690238773572,0.0006994132410799,0.0012057047890381,0.0021027167277167,0.0028292294125627,0.0049608092524759,0.0192640075973409,2.7208583433903772,0.747174393121804,0.3170986967163976,5.320731696764647,2.627077378034496,337.0,1.515289648622982,0.0163106117606612,0.6363643001591253,1.0,47.0,5.464256983550168,4.192937896436337,14.332464146023469,11.318383311603649,24.0,5.993650793650794,10.009374643814368,2.185480366501363
S3PA02-20221206-28W,S3PA02,7,SA_PA,G,196,3.8,1,14.279,3,16.49,3.6,0.074,2.84,S3PA02,20221206,28,2022-12-06,campaign_1,S3,S3_PA_SA,paint_plus_surface_inhibitor,SA_PA,G,7,3.5,28,196,S3PA02-20221206-28W.png,Data/Images_dataset/S3PA02-20221206-28W.png,True,2835.0,650.0,,S3PA02-20221206-28W,0.074,7.4,3.6,True,True,3.800407000407,0.0039072039072039,2.0156288156288156,221.09446913580248,44.54875883796561,148.0,248.0,44.54875883796561,237.9430932030932,220.43737457604124,184.83492714692716,36.391288414347784,48.54817873032782,56.75552241936538,8.012820512820513e-05,0.0002461504544837,0.0008508513091846,0.0012448785782119,0.0010688000271333,0.0011151302401302,0.0027516110432777,0.0238924501424501,6.47721873093592,0.6684216828872322,0.276720050856468,5.239982001782516,3.1409973410650043,1019.0,1.6252340252340252,0.0037295456333729,0.7017466827864892,1.0,47.0,3.8384143804266424,5.492395433887419,23.64276401564537,11.925162972620598,13.0,16.48253968253968,16.504286717606345,0.5124469491377186
S3PA03-20221206-28W,S3PA03,7,SA_PA,G,196,8.862,2,30.48,4,1.51,3.16,0.1264,2.66,S3PA03,20221206,28,2022-12-06,campaign_1,S3,S3_PA_SA,paint_plus_surface_inhibitor,SA_PA,G,7,3.5,28,196,S3PA03-20221206-28W.png,Data/Images_dataset/S3PA03-20221206-28W.png,True,2835.0,650.0,,S3PA03-20221206-28W,0.1264,12.64,3.16,True,True,8.86153846153846,0.0,0.9633970967304302,211.204780355447,54.11661032792801,118.0,252.0,54.11661032792801,237.0970223850224,208.6498597205264,160.72715995115996,36.79742108694236,62.958383858122666,73.91407688990161,3.7562745896079226e-05,0.0001877289377289,0.0011921381088047,0.0024674738841405,0.0025984601817935,0.002242792701126,0.0029503120336453,0.0195735314068647,4.676889749944104,0.7074323371624898,0.3755290376464187,5.462060968961728,2.8620741093386273,733.0,6.6726360059693395,0.0120894112708573,0.6254154130224591,1.0,47.0,8.850148409109822,11.758907780706078,35.34550195567145,31.60704041720991,20.0,0.9989417989417988,4.343906064178452,3.3803924374429
S3PA04-20221206-28W,S3PA04,7,SA_PA,G,196,4.997,1,7.815,2,16.49,2.51,0.019,2.85,S3PA04,20221206,28,2022-12-06,campaign_1,S3,S3_PA_SA,paint_plus_surface_inhibitor,SA_PA,G,7,3.5,28,196,S3PA04-20221206-28W.png,Data/Images_dataset/S3PA04-20221206-28W.png,True,2835.0,650.0,,S3PA04-20221206-28W,0.019,1.9,2.51,True,True,4.996879663546331,0.0015737349070682,0.4040700040700041,215.99168253968253,43.22345745301422,149.0,247.0,43.22345745301422,238.53124732058063,214.28553194953196,170.29329643196309,30.338590895810633,48.61278097598544,59.872530120010374,8.411341744675078e-05,0.0002466761633428,0.0007134038800705,0.0010574548907882,0.0016123829873829,0.0019140042056708,0.0044704246370913,0.0211515398182064,5.331887531846487,0.6836404961804883,0.2450805938878291,5.213581731809254,3.061605755744788,819.0,1.0115859449192783,0.0061011961703862,0.669905934148198,1.0,47.0,4.728730339260451,4.426711335267408,16.01173402868318,11.545241199478488,17.0,17.98095238095238,13.070929902224428,1.573174134103521
S4SAVF01-20221206-28W,S4SAVF01,7,NO,D,196,5.602,2,17.893,3,1.51,3.7,0.2041,2.4,S4SAVF01,20221206,28,2022-12-06,campaign_1,S4,S4_SA_VF,no_treatment_control,False,D,7,3.5,28,196,S4SAVF01-20221206-28W.png,Data/Images_dataset/S4SAVF01-20221206-28W.png,True,2835.0,650.0,,S4SAVF01-20221206-28W,0.2041,20.41,3.7,True,True,5.601682268348935,0.0033102699769366,0.5951431284764618,149.82623633156967,28.230225830517977,119.0,181.0,28.230225830517977,166.70056057522723,148.3085464658798,117.5415167548501,25.329787423164188,30.25075169351838,29.630297639341983,4.6092796092796094e-05,0.0003105752272418,0.0008974358974358,0.0034395265228598,0.0161533034866368,0.0084499728666395,0.0017025844525844,0.0002505087505087,5.539150760726963,0.4782475218000883,0.1300096166339251,5.189734093642649,3.270431729500629,913.0,1.580518247184914,0.0061354679828575,0.5771145735221795,1.0,47.0,5.601819745346612,7.367036731833151,26.47196870925684,15.75019556714472,18.0,2.497354497354497,6.091001395472212,1.6581179844990732
S4SAVF02-20221206-28W,S4SAVF02,7,SA_VF,VF,196,5.426,2,17.553,3,4.0,3.91,0.107,2.46,S4SAVF02,20221206,28,2022-12-06,campaign_1,S4,S4_SA_VF,surface_inhibitor_plus_glass_compound,SA_VF,VF,7,3.5,28,196,S4SAVF02-20221206-28W.png,Data/Images_dataset/S4SAVF02-20221206-28W.png,True,2835.0,650.0,,S4SAVF02-20221206-28W,0.107,10.7,3.91,True,True,5.425749559082893,0.0002170668837335,1.7829331162664497,172.75698059964728,48.59346966727873,113.0,235.0,48.59346966727873,186.6667382987383,171.81576882376882,145.46494532627867,43.604504440294654,51.00415660285904,55.76390703137415,2.984669651336318e-06,0.0002984839234839,0.001135819427486,0.0051533543616876,0.0071600529100529,0.0043272961606294,0.0067615316781983,0.0064104768688102,17.960020668369058,0.4117301208630383,0.084051114713371,4.924494016457985,3.0080223263834194,770.0,1.3667073667073668,0.0070464279988089,0.5999598506335354,1.0,47.0,5.459041859690976,6.584073805066867,28.88135593220339,13.112646675358535,17.0,4.495238095238095,10.740945537460943,2.938946273653822
S4SAVF03-20221206-28W,S4SAVF03,7,SA_VF,VF,196,25.28,4,40.878,4,11.5,3.55,0.0545,2.33,S4SAVF03,20221206,28,2022-12-06,campaign_1,S4,S4_SA_VF,surface_inhibitor_plus_glass_compound,SA_VF,VF,7,3.5,28,196,S4SAVF03-20221206-28W.png,Data/Images_dataset/S4SAVF03-20221206-28W.png,True,2835.0,650.0,,S4SAVF03-20221206-28W,0.0545,5.45,3.55,True,True,25.279663546330212,0.0001085334418667,0.1377289377289377,160.36778835978836,56.23378971660584,74.0,228.0,56.23378971660584,198.2402279202279,153.18156613756614,102.46856166056166,47.14875732192069,62.91617328986919,57.33957131724629,2.849002849002849e-05,0.0016826583909917,0.004174535341202,0.0032811355311355,0.0041975817392484,0.0063681318681318,0.0076084656084656,0.0039090014923348,7.155611833604782,0.5002513616248878,0.0862211613725753,4.8260922235586285,2.827504293540089,780.0,6.227486094152761,0.0324098250593977,0.687051462352559,1.0,47.0,24.891203639490698,10.90149829775371,51.35202086049544,39.20730117340286,47.0,10.988359788359787,11.69817881749034,0.933345050081306
S5VF01-20221206-28W,S5VF01,7,NO,D,196,12.535,2,22.584,4,16.49,3.46,0.00326,2.75,S5VF01,20221206,28,2022-12-06,campaign_1,S5,S5_VF,no_treatment_control,False,D,7,3.5,28,196,S5VF01-20221206-28W.png,Data/Images_dataset/S5VF01-20221206-28W.png,True,2835.0,650.0,,S5VF01-20221206-28W,0.00326,0.326,3.46,True,True,12.534907068240402,0.0001085334418667,0.7358567358567358,155.680150318817,39.13402679929328,99.0,203.0,39.13402679929328,182.05894071360737,152.3424544837878,108.23496296296295,33.915811794216424,43.54517211557622,41.04632440087651,1.4889431556098224e-05,0.0005708859042192,0.0022099782933116,0.0040320682404015,0.0086675485008818,0.0094597747931081,0.0061872371455704,0.000107617690951,3.6732593947823906,0.5370109456128525,0.106349329235023,4.960551022350671,2.986514511468203,705.0,2.9696377696377696,0.0177800100258729,0.5927653240451912,1.0,47.0,11.795334128547257,13.325243216420256,44.589308996088654,33.53116036505867,26.0,0.4994708994708994,14.134202353127227,1.294664236530129
S5VF02-20221206-28W,S5VF02,7,VF,VF,196,23.149,3,36.175,4,6.5,4.59,0.4765,2.45,S5VF02,20221206,28,2022-12-06,campaign_1,S5,S5_VF,glass_based_compound,VF,VF,7,3.5,28,196,S5VF02-20221206-28W.png,Data/Images_dataset/S5VF02-20221206-28W.png,True,2835.0,650.0,,S5VF02-20221206-28W,0.4765,47.65,4.59,True,True,23.14860941527608,0.0,0.2048026048026048,146.3964596391263,42.30832517494365,78.0,196.0,42.30832517494365,181.55027486094153,139.47941500474835,94.1171396011396,34.258712938496345,48.42474625369874,42.80424244162492,2.1825396825396824e-05,0.000926977343644,0.0043587539004205,0.0038559557726224,0.0079898928232261,0.0098548704382037,0.0041687525437525,7.297178130511464e-05,5.858307563536128,0.5091837435381453,0.0984263954536927,4.836666176330613,2.831822296089627,948.0,6.993243793243793,0.0244183643621055,0.6525984881672695,1.0,47.0,22.82224194845904,12.559053637841377,43.32855280312907,34.76688396349413,39.0,23.475132275132275,12.589704851853009,1.1964368747029928
S5VF03-20221206-28W,S5VF03,7,VF,VF,196,6.583,2,23.476,4,4.0,4.38,0.225,2.42,S5VF03,20221206,28,2022-12-06,campaign_1,S5,S5_VF,glass_based_compound,VF,VF,7,3.5,28,196,S5VF03-20221206-28W.png,Data/Images_dataset/S5VF03-20221206-28W.png,True,2835.0,650.0,,S5VF03-20221206-28W,0.225,22.5,4.38,True,True,6.5832587165920495,0.001682268348935,0.6707909374576041,167.17395088861755,34.35581763852347,121.0,203.0,34.35581763852347,184.998488671822,165.44581576448243,133.76940550807217,27.729597804124097,37.74767374355358,41.44077981188374,2.0248270248270248e-05,0.0003393874643874,0.0011929181929181,0.0022756071089404,0.0067563593813593,0.012361806403473,0.0081642246642246,0.0001394485144485,9.375508645425748,0.4128718608365929,0.1013373952392014,5.1103515709501846,3.285131947981363,1550.0,3.609062542395875,0.0042472636881239,0.5918547922624888,1.0,47.0,6.309800549252405,9.147469247698051,28.243807040417213,22.702737940026072,16.0,3.4962962962962965,4.774053841309619,5.936850116267913
