Repository: parastoo-hashemi/corrosion

# Ferrocement corrosion research

This project studies what repeated photographs of surface corrosion can tell us
about ferrocement specimens and their terminal structural capacity. It includes
successive modelling experiments and a later four-class image-classification
preparation study.

**Main finding:** in the most mature terminal-load study, image features did not
establish a consistent improvement over specimen metadata. Campaign holdout
exposed weak transfer, and the exploratory degradation work does not validate
remaining-life prediction. See the [key results and evidence](docs/experiments.md#key-results-and-evidence).

## Start here

| Your goal | Reading path |
|---|---|
| Understand the scientific work | [Five-page article](final_reports/article.pdf), then the [40-page thesis](final_reports/thesis.pdf) |
| Inspect results and historical phases | [Experiment map](docs/experiments.md), with direct links to saved tables, figures and predictions |
| Browse the selected figures and papers | [Selected results](selected_results/README.md), organized by phase with interpretation notes and provenance |
| Continue or reproduce the work | [Known issues](docs/known_issues.md), then [reproduction instructions](docs/reproduction.md) |
| Understand the data and terminology | [Data dictionary](docs/data_dictionary.md) and [project history](docs/project_history.md) |

## Current status

| Workstream | What is available | What remains |
|---|---|---|
| Terminal structural capacity | Saved benchmarks, specimen splits, predictions and final manuscripts | Repair and validate the current modelling source before a new run |
| Four-class corrosion classification | Main augmented dataset and fixed specimen partitions | Classifier training/evaluation; optional variant metadata need reconciliation before use |
| Reproduction | Preservation checks, documented commands and recorded check environment | A verified historical training environment and complete end-to-end reruns |

Saved results are available for scientific review. Successful file checks or model
loading do not establish that the present source reproduces those results.

## Dataset and interpretation

The current dataset contains **48 specimens from two campaigns**, with 792 source
images and **791 readable, aligned observations**. Photographs repeat over time;
wire-area loss and ultimate load are each measured once per specimen, at the
terminal test. The independent structural sample is therefore 48 specimens.

Campaign, mesh family, chloride concentration and exposure schedule are aligned,
which limits generalization and causal interpretation. Some strong surface-model
results reconstruct a closely related image-derived label. Model-derived curves
and threshold crossings are exploratory, without observed lifetime outcomes.

[Data/](Data) holds local datasets and fixed classification splits. Historical
modelling and current four-class preparation use different workbook/label versions;
follow the [data dictionary](docs/data_dictionary.md) when selecting inputs.

## Where the work lives

| Location | Purpose |
|---|---|
| [structural_capacity/](structural_capacity/README.md) | Most mature structural study: robustness analysis and terminal-load refocus |
| [classification_data_preparation/](classification_data_preparation/README.md) | Current four-class preparation and specimen partitions |
| [exploratory_prototype/](exploratory_prototype/README.md) | Earliest exploratory work; no comparable held-out benchmark |
| [classical_corrosion/](classical_corrosion/README.md) | Historical classical corrosion models |
| [image_embeddings/](image_embeddings/README.md) | Historical frozen-image embeddings and tabular context |
| [condition_assessment/](condition_assessment/README.md) | Interpretable features, structural feasibility and first proxy-RUL pipeline |
| [final_reports/](final_reports) | Current v3 article/thesis, scientific figures, tables and retained analysis scripts |
| [docs/](docs) | Experiment map, history, data definitions, reproduction and known issues |
| [Data/](Data), [Documentation/](Documentation) | Local data and predecessor experimental documentation; excluded from Git |
| [archive/](archive) | Earlier structural snapshot and historical working records |
| [selected_results/](selected_results/README.md) | Curated collection of 28 figures and two historical papers, formerly `emiling/` |
| [out/](out) | Six preserved historical PDF exports |
| [archive/repository_maintenance/](archive/repository_maintenance/README.md) | Maintenance manifests, recovery information and preservation checks |

The [folder migration guide](docs/folder_migration.md) maps old names such as
`main_3` and `main_4` to these directories. Historical paths can be resolved with:

```bash
python research_paths.py "main_4/outputs/data/master_table.csv"
```

The final delivery reports are the v3 article and thesis linked above. A historical

File: main_4/outputs/models/surface/surface_feature_table.csv (part 1 of 19)
sample_name,specimen_id,n_steel_mesh_raw,treatment_raw,treatment_label_raw,ageing_days,surface_total_rust_pct,surface_total_rust_category,peak_rust_pct,peak_rust_category,peak_rust_location_cm,cover_mm_raw,wire_area_loss_raw,ultimate_load_kn,specimen_id_from_name,date,week,calendar_date,campaign_id,series_id,split_group_treatment,treatment_protocol,treatment_coarse,treatment_label_coarse,n_steel_mesh,nacl_pct,terminal_week,terminal_days,image_filename,image_path,image_readable,image_width,image_height,image_error,observation_id,wire_area_loss_frac,wire_area_loss_pct,cover_mm,has_structural_label,is_terminal_structural_row,img_rust_area_ratio_pct,img_black_mask_ratio_pct,img_gray_mask_ratio_pct,img_brightness_mean,img_brightness_std,img_brightness_p10,img_brightness_p90,img_contrast,img_r_mean,img_g_mean,img_b_mean,img_r_std,img_g_std,img_b_std,img_gray_hist_bin_0,img_gray_hist_bin_1,img_gray_hist_bin_2,img_gray_hist_bin_3,img_gray_hist_bin_4,img_gray_hist_bin_5,img_gray_hist_bin_6,img_gray_hist_bin_7,img_glcm_contrast,img_glcm_homogeneity,img_glcm_energy,img_lbp_mean,img_lbp_std,img_rust_blob_count,img_rust_blob_largest_ratio_pct,img_rust_blob_mean_ratio_pct,img_rust_blob_eccentricity_mean,img_rust_blob_eccentricity_max,img_strip_count,img_strip_rust_mean_pct,img_strip_rust_std_pct,img_strip_rust_max_pct,img_strip_rust_p90_pct,img_strip_high_count,img_strip_peak_location_cm,img_rust_center_of_mass_cm,img_edge_to_center_rust_ratio
D01-20240110-0W,D01,4,NO,D,0,0.003,1,0.02,1,13.99,7.16,,,D01,20240110,0,2024-01-10,campaign_2,D,D_NO,no_treatment_control,False,D,4,5.0,36,252,D01-20240110-0W.png,Data/Images_dataset/D01-20240110-0W.png,True,2835.0,650.0,,D01-20240110-0W,,,7.16,False,False,0.0032017365350698,0.0,0.0083570750237416,233.71117568850903,12.50049924924305,218.0,248.0,12.50049924924305,243.55421136887804,233.60938597205265,212.1841378374712,11.11153527621811,13.015855425169304,14.369385943524886,0.0,4.917921584588251e-07,2.001085334418668e-06,3.306878306878307e-06,5.2570885904219236e-06,0.0001721950888617,0.0054346255596255,0.0256321225071225,1.961147710376347,0.6456280800636451,0.2461224152929708,5.154853894277778,3.117202235262287,6.0,0.0017365350698684,0.0005336227558449,0.6051375110430725,1.0,47.0,0.0032733224222585,0.0091239790874763,0.0417209908735332,0.0065189048239895,0.0,13.985185185185186,14.40717424446238,0.0888833920501312
D01-20240124-2W,D01,4,NO,D,14,0.0,1,0.0,1,1.51,7.16,,,D01,20240124,2,2024-01-24,campaign_2,D,D_NO,no_treatment_control,False,D,4,5.0,36,252,D01-20240124-2W.png,Data/Images_dataset/D01-20240124-2W.png,True,2835.0,650.0,,D01-20240124-2W,,,7.16,False,False,0.0,0.0,0.0011396011396011,240.03829439696108,17.799417334767412,215.0,255.0,17.799417334767412,245.0441161307828,239.575429656763,233.12424148690815,15.996818306957596,18.461179382018035,19.994845345893708,0.0,0.0,0.0,3.0864197530864196e-06,5.935422602089269e-05,0.0007144552977886,0.0042524759191425,0.0262206281372948,4.980659580635212,0.6027331326573362,0.3674909604922159,5.209298502167574,2.849721466903005,0.0,0.0,0.0,0.0,0.0,47.0,0.0,0.0,0.0,0.0,0.0,0.4994708994708994,0.0,1.0
D01-20240207-4W,D01,4,NO,D,28,0.006,1,0.022,1,13.99,7.16,,,D01,20240207,4,2024-02-07,campaign_2,D,D_NO,no_treatment_control,False,D,4,5.0,36,252,D01-20240207-4W.png,Data/Images_dataset/D01-20240207-4W.png,True,2835.0,650.0,,D01-20240207-4W,,,7.16,False,False,0.0062406729073395,0.0,0.0128069461402794,218.4446571699905,21.5390204504669,186.0,242.0,21.5390204504669,227.38393759327093,217.50512169312168,203.88926387193055,20.199753578808647,21.91313155407704,23.724429424345576,0.0,5.935422602089269e-07,3.4255867589200924e-06,8.530050196716863e-06,0.0003574820241486,0.0036979548229548,0.0114796160629493,0.0157023979107312,6.203513733205565,0.450253417648752,0.1452433539366187,4.977225332491109,3.1371267526311546,8.0,0.0019536019536019,0.0007800841134174,0.7205873991326758,1.0,47.0,0.0063802047213514,0.014313151698701,0.0651890482398957,0.0195567144719687,0.0,14.484656084656084,12.233687600644126,0.323228327107063
D01-20240221-6W,D01,4,NO,D,42,0.0,1,0.004,1,21.49,7.16,,,D01,20240221,6,2024-02-21,campaign_2,D,D_NO,no_treatment_control,False,D,4,5.0,36,252,D01-20240221-6W.png,Data/Images_dataset/D01-20240221-6W.png,True,2835.0,650.0,,D01-20240221-6W,,,7.16,False,False,0.0004884004884004,0.0,0.0037986704653371,242.25319006919008,18.687862669760996,213.0,255.0,18.687862669760996,245.31290462623795,242.07949694749695,237.78620431420433,16.2159225834651,19.246761433294452,22.3056332811778,0.0,0.0,6.444173110839777e-07,3.646045312711979e-06,4.181929181929182e-05,0.0006622405372405,0.0045348154931488,0.0260068342151675,4.403870408506027,0.6568336641555304,0.490000588780709,5.655844661538328,2.558764316070447,1.0,0.0004884004884004,0.0004884004884004,0.786283935618104,0.786283935618104,47.0,0.000499320369497,0.0023684844745914,0.0117340286831812,0.0,0.0,20.977777777777774,21.1856554967666,978.8357235984356
D01-20240306-8W,D01,4,NO,D,56,0.081,1,0.403,1,21.49,7.16,,,D01,20240306,8,2024-03-06,campaign_2,D,D_NO,no_treatment_control,False,D,4,5.0,36,252,D01-20240306-8W.png,Data/Images_dataset/D01-20240306-8W.png,True,2835.0,650.0,,D01-20240306-8W,,,7.16,False,False,0.081074481074481,0.0,0.0021164021164021,242.7251455704789,18.18931078250294,221.0,255.0,18.18931078250294,247.2505803825804,243.06299118165785,232.9183774250441,13.72358987819546,19.581328631413964,26.120586472364874,0.0,0.0,7.970424637091304e-07,6.885090218423551e-05,0.0002033984533984,0.0004247049247049,0.0028258886175552,0.0277263600596933,3.888252360005785,0.6414626631633569,0.4474187956453097,5.515475871139685,3.284776847804797,38.0,0.029412562745896,0.0021335389756442,0.8041515705552937,1.0,47.0,0.0828871813365141,0.2459329000924595,1.2099087353324642,0.2018252933507167,0.0,21.47724867724868,18.09922724407329,1.571251403905168
D01-20240320-10W,D01,4,NO,D,70,0.565,1,2.658,1,11.5,7.16,,,D01,20240320,10,2024-03-20,campaign_2,D,D_NO,no_treatment_control,False,D,4,5.0,36,252,D01-20240320-10W.png,Data/Images_dataset/D01-20240320-10W.png,True,2835.0,650.0,,D01-20240320-10W,,,7.16,False,False,0.5650250983584317,0.0,0.0030389363722697,231.42258363858363,25.514709251763644,197.0,254.0,25.514709251763644,238.58370750237415,231.68833428300096,215.48242083842084,20.364980535406495,27.136388839568337,34.848985307836884,0.0,2.2045855379188713e-07,2.942273775607109e-05,0.0002037206620539,0.0002970763804097,0.0018479344729344,0.0068674535341202,0.0220041717541717,5.675884548657392,0.5222825778050884,0.2659304420822268,5.2837920859761,3.301474403447357,26.0,0.3933794600461267,0.0217317345522473,0.5886081818524125,1.0,47.0,0.5776581874670588,1.5909279680531905,7.8956975228161665,2.400521512385919,2.0,12.486772486772487,14.736777873312638,0.3024921429156835
D01-20240405-12W,D01,4,NO,D,84,0.194,1,1.274,1,11.5,7.16,,,D01,20240405,12,2024-04-05,campaign_2,D,D_NO,no_treatment_control,False,D,4,5.0,36,252,D01-20240405-12W.png,Data/Images_dataset/D01-20240405-12W.png,True,2835.0,650.0,,D01-20240405-12W,,,7.16,False,False,0.1937321937321937,0.0,0.0052096052096052,239.60357889024556,22.606720911284793,208.0,255.0,22.606720911284793,241.20349803283136,240.4278551078551,234.2659991859992,19.492084128488045,23.495405892610304,29.896835644226936,0.0,6.952923619590287e-07,3.340795007461674e-06,9.6001221001221e-05,0.0002403337403337,0.0009437321937321,0.0050172296838963,0.024948667073667,5.780012964431986,0.6111229068159421,0.4452229257835384,5.890842541555981,2.9913330184585485,33.0,0.1480938814272147,0.0058706725373392,0.6929570936722906,1.0,47.0,0.1980637465671724,0.6554031042430237,3.524119947848761,0.2983050847457627,0.0,12.486772486772487,12.931610570153984,0.0485113966858619
D01-20240417-14W,D01,4,NO,D,98,0.676,1,3.268,1,13.99,7.16,,,D01,20240417,14,2024-04-17,campaign_2,D,D_NO,no_treatment_control,False,D,4,5.0,36,252,D01-20240417-14W.png,Data/Images_dataset/D01-20240417-14W.png,True,2835.0,650.0,,D01-20240417-14W,,,7.16,False,False,0.675674942341609,0.0,0.0230633563966897,212.42501044634375,26.14086417409683,179.0,240.0,26.14086417409683,223.61607271740604,212.73313254646587,186.16325274725276,23.93859748445725,27.19327189598251,29.113275539805635,2.15371048704382e-06,6.919006919006919e-06,0.0001036324786324,0.0002253086419753,0.0009143264143264,0.0043814441731108,0.0132971950888617,0.0123190204856871,7.049644564340188,0.4317102874347477,0.1248752589033484,4.983135324097709,3.117956346000459,52.0,0.4372269705603039,0.0129937488911847,0.7242743933147321,1.0,47.0,0.6906710310965631,1.708902132903772,8.07561929595828,2.2784876140808343,2.0,12.986243386243386,14.853657618286965,0.3249083168025017
D01-20240508-17W,D01,4,NO,D,119,0.96,1,3.822,1,13.99,7.16,,,D01,20240508,17,2024-05-08,campaign_2,D,D_NO,no_treatment_control,False,D,4,5.0,36,252,D01-20240508-17W.png,Data/Images_dataset/D01-20240508-17W.png,True,2835.0,650.0,,D01-20240508-17W,,,7.16,False,False,0.9595984262650928,0.0,0.3234839234839234,197.38746764346763,39.41714493762046,147.0,252.0,39.41714493762046,204.98149667616337,198.4419943019943,177.0893029439696,38.230041183473304,40.02954946571171,41.70736276843234,3.832587165920499e-06,1.907814407814408e-05,0.0001882716049382,0.0009687627187627,0.0041950549450549,0.009369946411613,0.0065243691493691,0.0099806844390177,9.628729698245431,0.408587709285813,0.1111686384601234,5.1434925194908585,3.327416817802046,160.0,0.5483652150318817,0.0059974901641568,0.6699667180623357,1.0,47.0,0.9788621043579572,2.213141355524753,9.36245110821382,4.427640156453716,4.0,12.986243386243386,15.100330781335137,0.3954726235825072
D01-20240522-19W,D01,4,NO,D,133,0.893,1,3.254,1,11.5,7.16,,,D01,20240522,19,2024-05-22,campaign_2,D,D_NO,no_treatment_control,False,D,4,5.0,36,252,D01-20240522-19W.png,Data/Images_dataset/D01-20240522-19W.png,True,2835.0,650.0,,D01-20240522-19W,,,7.16,False,False,0.8930674264007596,0.0,0.029683896350563,207.62064631664632,24.399855295249335,178.0,232.0,24.399855295249335,215.0817501017501,209.61228001628,182.1926549993217,22.86701160291319,25.6234848982113,28.441458916745773,1.3227513227513228e-06,7.749966083299416e-06,0.0001339879256545,0.0003256851173517,0.0009785646452313,0.0043235653235653,0.0174034052367385,0.0080757190340523,5.245869836454815,0.5040173787559822,0.1564118448764303,5.024237022679484,3.1107282284912783,83.0,0.5167819834486501,0.0107598485108525,0.6930902775698279,1.0,47.0,0.9054065300008322,1.980668540467196,8.658409387222948,3.468839634941329,2.0,12.486772486772487,11.622485148887288,0.4220308265351951
D01-20240529-20W,D01,4,NO,D,140,0.655,1,3.522,1,13.99,7.16,,,D01,20240529,20,2024-05-29,campaign_2,D,D_NO,no_treatment_control,False,D,4,5.0,36,252,D01-20240529-20W.png,Data/Images_dataset/D01-20240529-20W.png,True,2835.0,650.0,,D01-20240529-20W,,,7.16,False,False,0.6545651878985213,0.0,0.0295753629086962,229.88959652692984,27.065560493695447,196.0,254.0,27.065560493695447,237.5928020621354,231.0115002035002,208.3439571292905,22.20598680828496,28.54893848530987,35.008547636873736,2.71333604666938e-07,8.32654999321666e-06,4.8059964726631394e-05,0.0002940069190069,0.0004944885361552,0.0017551383801383,0.006968203093203,0.0216815052231718,5.794286788337029,0.5728863459439664,0.2802487657081541,5.347729022990992,3.282355179625022,132.0,0.4179080179080179,0.0049588271810494,0.6836971284208492,1.0,47.0,0.6577158867097561,1.6248082216266246,8.026075619295959,1.9478487614080828,3.0,12.986243386243386,14.98022334341353,0.2814143756312199
D01-20240619-23W,D01,4,NO,D,161,1.197,1,4.321,1,11.5,7.16,,,D01,20240619,23,2024-06-19,campaign_2,D,D_NO,no_treatment_control,False,D,4,5.0,36,252,D01-20240619-23W.png,Data/Images_dataset/D01-20240619-23W.png,True,2835.0,650.0,,D01-20240619-23W,,,7.16,False,False,1.1971238637905306,0.0,0.2934201600868267,190.72499742233072,29.07061766654973,153.0,223.0,29.07061766654973,199.34520200786864,193.1534147334147,160.00609740876408,27.758605024359817,30.03513581120991,30.71166382113813,3.2729616062949395e-06,3.46967846967847e-05,0.0002714523131189,0.0007850359517026,0.0029846018179351,0.0096669719169719,0.0145959333876,0.0029080348663681,10.918707974340748,0.3834771184600868,0.1057839385292265,5.084193584673826,3.3273145288029946,247.0,0.6615113281779949,0.00484665531899,0.651324690976882,1.0,47.0,1.1783683319925655,2.2432440478576985,9.632333767926989,3.951238591916557,4.0,12.486772486772487,12.004577798884236,0.5108831490969048
D01-20240626-24W,D01,4,NO,D,168,1.555,1,5.895,2,11.5,7.16,,,D01,20240626,24,2024-06-26,campaign_2,D,D_NO,no_treatment_control,False,D,4,5.0,36,252,D01-20240626-24W.png,Data/Images_dataset/D01-20240626-24W.png,True,2835.0,650.0,,D01-20240626-24W,,,7.16,False,False,1.5551214217880884,0.0,0.0880206213539546,200.3234600461267,23.857694005514222,175.0,222.0,23.857694005514222,206.88319034052367,200.19540469407136,187.81885171618504,19.80091491583143,25.42867365102818,28.601305366715128,3.340795007461674e-06,9.666259666259666e-06,0.0002937355854022,0.0004622507122507,0.0008716761633428,0.0056799280965947,0.0214650149233482,0.0024643874643874,4.302046006034915,0.5282936541489358,0.1731126019831761,4.94243166301799,2.9570813499588073,90.0,0.8153574820241487,0.0172791269087565,0.6914450614978959,1.0,47.0,1.5202640849954234,2.8331040041978617,12.559322033898304,3.99973924380704,4.0,12.486772486772487,13.745456358207168,0.4372267965460863
D01-20240710-26W,D01,4,NO,D,182,1.003,1,3.882,1,11.5,7.16,,,D01,20240710,26,2024-07-10,campaign_2,D,D_NO,no_treatment_control,False,D,4,5.0,36,252,D01-20240710-26W.png,Data/Images_dataset/D01-20240710-26W.png,True,2835.0,650.0,,D01-20240710-26W,,,7.16,False,False,1.00328313661647,0.0,0.1304571971238638,194.24164048297385,23.390175204125224,166.0,217.0,23.390175204125224,209.9504458011125,196.4848677248677,146.16222439289106,20.871964007092775,24.730209934971473,24.90583227355558,7.122507122507122e-07,6.274589607922942e-06,0.0001562033645366,0.0006203025369692,0.0016670227920227,0.0077769129019129,0.0202190510107176,0.0008035205535205,6.96774844092481,0.4448154812314072,0.1520707011903877,5.1247068799916935,3.3400485745817985,286.0,0.441296974630308,0.0035079829951624,0.6882571986878833,1.0,47.0,0.9679047962495496,1.8198236914540933,8.491525423728813,2.5400260756192963,3.0,12.486772486772487,14.315954292674329,0.5848008210436744
D01-20240724-28W,D01,4,NO,D,196,2.063,1,6.289,2,13.99,7.16,,,D01,20240724,28,2024-07-24,campaign_2,D,D_NO,no_treatment_control,False,D,4,5.0,36,252,D01-20240724-28W.png,Data/Images_dataset/D01-20240724-28W.png,True,2835.0,650.0,,D01-20240724-28W,,,7.16,False,False,2.0625152625152623,0.0,0.0534527201193867,195.294418667752,26.740448358239497,165.0,220.0,26.740448358239497,214.2406984126984,195.53620784154117,149.13859557726224,23.057532944800325,28.511408657376883,29.643712677714195,5.5114638447971785e-06,5.313051146384479e-05,0.0004113926197259,0.0005365961199294,0.0015247083163749,0.0073366402116402,0.0195255901505901,0.0018564306064306,5.928458165392708,0.4839522715916654,0.1501076511101859,5.004248617684979,3.133885312492706,209.0,0.8758648758648758,0.0098684940790203,0.6418473420660833,1.0,47.0,1.9454076396016535,3.2302111202597255,12.279009126466754,5.435984354628423,7.0,12.986243386243386,14.957802899855675,0.746067182651032
D01-20240807-30W,D01,4,NO,D,210,1.077,1,2.262,1,1.51,7.16,,,D01,20240807,30,2024-08-07,campaign_2,D,D_NO,no_treatment_control,False,D,4,5.0,36,252,D01-20240807-30W.png,Data/Images_dataset/D01-20240807-30W.png,True,2835.0,650.0,,D01-20240807-30W,,,7.16,False,False,1.0774114774114774,0.0,0.1072310405643739,214.81238854972187,31.66212519139802,169.0,245.0,31.66212519139802,231.19312277845611,214.5915528422195,177.12429412562747,28.404543471702333,33.7576468489267,33.75263988369625,1.5262515262515261e-07,1.3956722290055625e-05,0.0001087030253696,0.0005189085605752,0.0015968830552163,0.0039100529100529,0.0091033781033781,0.015997964997965,12.87769195945997,0.390024949270073,0.1217144642520834,5.10250330976836,3.370008837197011,238.0,0.3603310269976936,0.0045269389807204,0.6410717042378798,1.0,47.0,0.9650198341146772,1.8793445767549248,9.216427640156454,3.5637548891786173,2.0,23.475132275132275,14.36147069373623,1.80147509888337
D01-20240902-33W,D01,4,NO,D,231,1.586,1,3.674,1,13.99,7.16,,,D01,20240902,33,2024-09-02,campaign_2,D,D_NO,no_treatment_control,False,D,4,5.0,36,252,D01-20240902-33W.png,Data/Images_dataset/D01-20240902-33W.png,True,2835.0,650.0,,D01-20240902-33W,,,7.16,False,False,1.5862162528829196,0.0,0.1944919278252611,202.7669987789988,31.598615025373707,161.0,237.0,31.598615025373707,217.64310948310947,202.6061560168227,169.0427849681183,28.92547574604098,33.15606496256764,33.51248146059535,1.0683760683760685e-06,1.8925518925518925e-05,0.0002871387871387,0.000617911409578,0.0020647978564645,0.0061374983041649,0.0132779304029304,0.0088447293447293,13.478892834955555,0.3456092924548654,0.0985081317749303,5.114920349234643,3.4273129190331373,304.0,0.5732193732193732,0.0052178166213253,0.6134167606541067,1.0,47.0,1.4747981913506614,2.6735481926400007,10.43155149934811,5.059452411994784,5.0,23.475132275132275,14.26684927241889,0.9993163892028322
D01-20240918-36W,D01,4,NO,D,252,0.943,1,2.94,1,11.5,7.16,0.2603,1.89,D01,20240918,36,2024-09-18,campaign_2,D,D_NO,no_treatment_control,False,D,4,5.0,36,252,D01-20240918-36W.png,Data/Images_dataset/D01-20240918-36W.png,True,2835.0,650.0,,D01-20240918-36W,0.2603,26.03,7.16,True,True,0.9433184099850768,0.0,0.1685524352191018,194.7012551892552,23.06301767111333,166.0,218.0,23.06301767111333,212.6935704789038,196.28810039343372,144.10198019264686,21.751696481795,24.365702138629462,22.692417959409713,6.952923619590287e-07,5.7997557997558e-06,0.000140991724325,0.0005035612535612,0.001607736399403,0.008179538054538,0.0198245997829331,0.0009870777370777,4.862094702556447,0.5072685830927464,0.1604948464006248,5.053830245658363,3.168382127471695,152.0,0.3851309184642518,0.0062060421709544,0.6464474108842883,1.0,47.0,0.8927016005991846,1.7613593049874354,7.026075619295959,3.08657105606258,3.0,12.486772486772487,14.830388261717724,0.7973383378014942
D02-20240110-0W,D02,4,NO,D,0,0.032,1,0.165,1,18.99,5.61,,,D02,20240110,0,2024-01-10,campaign_2,D,D_NO,no_treatment_control,False,D,4,5.0,36,252,D02-20240110-0W.png,Data/Images_dataset/D02-20240110-0W.png,True,2835.0,650.0,,D02-20240110-0W,,,5.61,False,False,0.032342965676299,0.0,0.0146520146520146,230.24842762176095,15.295647239807156,210.0,246.0,15.295647239807156,240.90050305250304,230.24078903812236,206.487349342016,14.137052356116808,15.736886813599424,16.61472741436082,0.0,8.580925247591914e-06,4.5617962284628954e-06,5.61321394654728e-06,9.751051417718084e-06,0.0006661579161579,0.007523199023199,0.0230321360738027,2.7775853061784757,0.5884139071729519,0.2358571438086371,5.189128384400391,3.240791867668881,8.0,0.0205128205128205,0.0040428707095373,0.5240897176079549,0.7905694150420949,47.0,0.0327332242225859,0.1059938162156909,0.4928292046936114,0.0294654498044328,0.0,17.98095238095238,14.811562089414442,2.0979206258979417
D02-20240124-2W,D02,4,NO,D,14,0.0,1,0.003,1,1.51,5.61,,,D02,20240124,2,2024-01-24,campaign_2,D,D_NO,no_treatment_control,False,D,4,5.0,36,252,D02-20240124-2W.png,Data/Images_dataset/D02-20240124-2W.png,True,2835.0,650.0,,D02-20240124-2W,,,5.61,False,False,0.0003256003256003,0.0,0.0234974901641568,227.03330565730565,23.76318566661382,192.0,254.0,23.76318566661382,234.25292524759192,226.28836304436305,215.75335775335776,21.86172267965222,24.3710851530714,26.3510652560697,0.0,0.0,2.5946275946275947e-06,1.4770723104056438e-05,5.9048975715642384e-05,0.0029461402794736,0.0094710351377018,0.0187564102564102,6.87632666097365,0.4548919521547396,0.1840647007921403,5.0836311403774435,3.082016380160792,1.0,0.0003256003256003,0.0003256003256003,0.9728783841900692,0.9728783841900692,47.0,0.0003328802463313,0.0015789896497276,0.0078226857887874,0.0,0.0,0.9989417989417988,1.3700176366843035,652.8904823989571
D02-20240207-4W,D02,4,NO,D,28,0.03,1,0.175,1,18.99,5.61,,,D02,20240207,4,2024-02-07,campaign_2,D,D_NO,no_treatment_control,False,D,4,5.0,36,252,D02-20240207-4W.png,Data/Images_dataset/D02-20240207-4W.png,True,2835.0,650.0,,D02-20240207-4W,,,5.61,False,False,0.0299552299552299,0.0,0.0244742911409578,204.83326875593545,26.14143753994429,165.0,235.0,26.14143753994429,216.3019981006648,203.8287678741012,183.9562051282051,24.220053570324584,26.601694799314576,29.17000820556109,0.0,7.071632071632071e-06,7.682132682132683e-06,1.4550264550264553e-05,0.0018306369556369,0.0074761565594898,0.0129537545787545,0.0089601478768145,6.7318412404732975,0.431041136743819,0.1162798781739483,5.00308046414634,3.1441893720694267,10.0,0.0213268213268213,0.0029955229955229,0.5990393391407978,1.0,47.0,0.0305972426419595,0.1048978303593811,0.5123859191655802,0.0610169491525423,0.0,17.98095238095238,15.033264320220848,4.490017693803422
D02-20240221-6W,D02,4,NO,D,42,0.021,1,0.11,1,11.5,5.61,,,D02,20240221,6,2024-02-21,campaign_2,D,D_NO,no_treatment_control,False,D,4,5.0,36,252,D02-20240221-6W.png,Data/Images_dataset/D02-20240221-6W.png,True,2835.0,650.0,,D02-20240221-6W,,,5.61,False,False,0.021001221001221,0.0,0.028707095373762,227.42495563695564,23.94287283415185,195.0,255.0,23.94287283415185,233.87092280558943,226.74478632478633,217.4624230090897,20.853498728453697,24.74143769055988,28.53587675837959,0.0,1.17012617012617e-06,8.954008954008954e-06,2.5386650386650383e-05,8.221408221408222e-05,0.0021717202550535,0.0112295143128476,0.0177310405643739,6.919914132423862,0.4784453322730327,0.2176947269155662,5.077305805290438,2.765080789824557,9.0,0.0052638719305385,0.0023334690001356,0.6789211153000715,0.9264639090022052,47.0,0.0214707758883741,0.0613787556868594,0.3285528031290743,0.0795306388526726,0.0,11.487830687830687,12.97246216315984,0.3249917667016902
D02-20240306-8W,D02,4,NO,D,56,0.692,1,2.289,1,11.5,5.61,,,D02,20240306,8,2024-03-06,campaign_2,D,D_NO,no_treatment_control,False,D,4,5.0,36,252,D02-20240306-8W.png,Data/Images_dataset/D02-20240306-8W.png,True,2835.0,650.0,,D02-20240306-8W,,,5.61,False,False,0.6921720255053588,0.0,0.0133496133496133,243.478442002442,23.928198671788156,229.0,254.0,23.928198671788156,249.04600298466968,243.6321752815086,232.06252828652828,16.27802578890659,26.537645061252775,33.130328692583774,0.0,0.0,5.4148012481345815e-05,0.0003983346900013,0.0004475986975986,0.0003878035544702,0.0011755358838692,0.0287865791615791,1.9134080073225692,0.7756322013297492,0.5805057529383086,5.610693364022602,3.0326042513861675,36.0,0.2741554741554741,0.0192270007084821,0.8317905398874519,1.0,47.0,0.7020999195539407,1.318050538383828,5.973924380704042,2.407822685788787,1.0,10.988359788359787,14.345672098710123,0.1618029672716598
D02-20240320-10W,D02,4,NO,D,70,2.722,1,9.196,2,11.5,5.61,,,D02,20240320,10,2024-03-20,campaign_2,D,D_NO,no_treatment_control,False,D,4,5.0,36,252,D02-20240320-10W.png,Data/Images_dataset/D02-20240320-10W.png,True,2835.0,650.0,,D02-20240320-10W,,,5.61,False,False,2.7221815221815224,0.0,0.1292090625423959,222.7502271062271,35.27648799834239,183.0,253.0,35.27648799834239,233.1940127526794,222.47807461674128,201.1083256003256,27.070574472074057,38.049549824392905,45.83983484945353,0.0,1.85354768688102e-05,0.0004281305114638,0.0007969746303079,0.0006474867724867,0.0023347069597069,0.0072886141636141,0.0197355514855514,6.956518229394494,0.4464363301302939,0.173224562043202,5.184940337639637,3.329996575004321,95.0,1.577750644417311,0.0286545423387528,0.6662383841646374,1.0,47.0,2.7460123720491554,3.540127475612443,12.401564537157755,7.998435462842242,12.0,12.986243386243386,14.730208514950258,0.260089323393667
D02-20240405-12W,D02,4,NO,D,84,2.33,1,8.748,2,11.5,5.61,,,D02,20240405,12,2024-04-05,campaign_2,D,D_NO,no_treatment_control,False,D,4,5.0,36,252,D02-20240405-12W.png,Data/Images_dataset/D02-20240405-12W.png,True,2835.0,650.0,,D02-20240405-12W,,,5.61,False,False,2.330430063763397,0.0,0.3474698141364808,227.18348609415276,36.08444467352565,184.0,255.0,36.08444467352565,232.66475159408492,227.43310161443495,215.84875430742096,27.91736957254832,39.07626582453474,45.89166784263997,0.0,4.036087369420703e-06,0.0004008106091439,0.0008276862026862,0.0007497625830959,0.0017890889974223,0.0059305216388549,0.0215480938814272,5.40755323360633,0.5403426608609116,0.2827000439222811,5.330855694099527,3.1313972417874556,109.0,1.480613213946547,0.0213800923281045,0.6592463272335553,1.0,47.0,2.3746289772254427,3.2701471224250565,11.294654498044329,7.53715775749674,8.0,10.488888888888887,14.026355672257312,0.1548070944039374
D02-20240417-14W,D02,4,NO,D,98,3.113,1,11.309,2,11.5,5.61,,,D02,20240417,14,2024-04-17,campaign_2,D,D_NO,no_treatment_control,False,D,4,5.0,36,252,D02-20240417-14W.png,Data/Images_dataset/D02-20240417-14W.png,True,2835.0,650.0,,D02-20240417-14W,,,5.61,False,False,3.113444580111247,0.0,0.9292633292633292,203.61357916157917,33.97827822974084,164.0,230.0,33.97827822974084,216.090558675892,203.7800683760684,174.7185765839099,29.841127653882673,35.91491170947496,37.32479564556398,3.0355447022113688e-06,0.0001573226156559,0.0008272792022792,0.0006299857549857,0.00117209333876,0.0036318342151675,0.0164408831908831,0.0083875661375661,5.309740025998578,0.4982879650268176,0.1639205458908884,5.04341204669153,3.12090094140715,213.0,2.0822683489350156,0.0146171107047476,0.6540682288931745,1.0,47.0,3.1530694332713805,4.181357368243524,16.019556714471967,9.66936114732725,10.0,10.988359788359787,14.673180063590186,0.26181756395717
D02-20240508-17W,D02,4,NO,D,119,2.826,1,7.396,2,11.5,5.61,,,D02,20240508,17,2024-05-08,campaign_2,D,D_NO,no_treatment_control,False,D,4,5.0,36,252,D02-20240508-17W.png,Data/Images_dataset/D02-20240508-17W.png,True,2835.0,650.0,,D02-20240508-17W,,,5.61,False,False,2.825505358838692,0.0,1.2758648758648758,201.66032125898792,46.89655003682067,142.0,254.0,46.89655003682067,209.75453805453805,202.28915805182473,181.46888020621353,42.94546803200705,48.28719606317304,52.75237189118744,2.204585537918871e-06,7.916157916157917e-05,0.0008830721747388,0.0009017094017094,0.0042982804232804,0.0068965879799213,0.0052389601139601,0.0129500237416904,3.508212999819426,0.6587168153595182,0.2409955089129635,5.400927600439572,3.0672929889970098,427.0,1.3641568308234977,0.0066171085687088,0.5939363652979659,1.0,47.0,2.847790507364975,3.2499909999835084,9.88135593220339,8.06962190352021,13.0,22.975661375661375,15.735244342784627,0.3634437414394654
D02-20240522-19W,D02,4,NO,D,133,2.916,1,9.743,2,11.5,5.61,,,D02,20240522,19,2024-05-22,campaign_2,D,D_NO,no_treatment_control,False,D,4,5.0,36,252,D02-20240522-19W.png,Data/Images_dataset/D02-20240522-19W.png,True,2835.0,650.0,,D02-20240522-19W,,,5.61,False,False,2.9158051824718494,0.0,1.0883190883190883,191.12558892958893,32.93171041695357,155.0,223.0,32.93171041695357,202.7224463437797,192.662545651879,157.29577750644418,30.335169322368813,34.894665924252465,33.96299410820255,2.5946275946275947e-06,0.0001098731515398,0.0008501221001221,0.0007878001628001,0.0018646045312711,0.0089912664495997,0.0155994437661104,0.0030442952109618,4.995662546444793,0.4810551228471835,0.1252531319076251,4.999195272006714,3.0861747086473663,293.0,2.1600868267534934,0.0099515535237947,0.6836348503479229,1.0,47.0,2.9516491442203665,3.5753205809098305,13.16949152542373,8.427640156453716,12.0,10.988359788359787,14.811561453641444,0.2561507561624446
D02-20240529-20W,D02,4,NO,D,140,1.121,1,2.048,1,13.99,5.61,,,D02,20240529,20,2024-05-29,campaign_2,D,D_NO,no_treatment_control,False,D,4,5.0,36,252,D02-20240529-20W.png,Data/Images_dataset/D02-20240529-20W.png,True,2835.0,650.0,,D02-20240529-20W,,,5.61,False,False,1.1205535205535206,0.0,0.4533984533984534,208.33937050603717,29.172321272154527,178.0,234.0,29.172321272154527,221.9874605887939,208.65784018450685,175.71994247727582,24.36629689760869,31.75736265518834,32.18463125830226,7.122507122507122e-07,1.2905304571971238e-05,0.0001569495319495,0.0011492843576176,0.0008469848053181,0.0028360805860805,0.0171876441459774,0.0090594390177723,5.1857707933395805,0.4781978307515094,0.1489017238315864,5.053354331253732,3.1608147847266985,447.0,0.1972052638719305,0.0025068311421778,0.6550368001359193,1.0,47.0,1.1097672612277734,1.4098741196072508,6.113428943937419,2.403129074315515,2.0,22.975661375661375,17.68590815343685,0.7996952280620176
D02-20240619-23W,D02,4,NO,D,161,4.682,1,14.71,3,11.5,5.61,,,D02,20240619,23,2024-06-19,campaign_2,D,D_NO,no_treatment_control,False,D,4,5.0,36,252,D02-20240619-23W.png,Data/Images_dataset/D02-20240619-23W.png,True,2835.0,650.0,,D02-20240619-23W,,,5.61,False,False,4.682186948853616,0.0,1.663980463980464,164.77640428707096,37.39156918357311,119.0,212.0,37.39156918357311,180.3240005426672,165.79643142043142,123.68107231040564,36.546140526340785,38.80805217894563,34.98998669035224,4.460046126712794e-06,0.0004862128612128,0.0011164869081535,0.0027381461131461,0.0088239892823226,0.0100803147469814,0.0069567053317053,0.0010436847103513,7.096103865881976,0.4168560955488308,0.0894533119263496,5.025708030839254,3.1531863473557693,451.0,2.9611721611721613,0.0103817892435778,0.6130424071948941,1.0,47.0,4.740408887902577,5.552701890650436,16.704041720990872,14.070925684485005,17.0,10.488888888888887,15.060315694216552,0.328867655236538
D02-20240626-24W,D02,4,NO,D,168,4.213,1,13.94,3,11.5,5.61,,,D02,20240626,24,2024-06-26,campaign_2,D,D_NO,no_treatment_control,False,D,4,5.0,36,252,D02-20240626-24W.png,Data/Images_dataset/D02-20240626-24W.png,True,2835.0,650.0,,D02-20240626-24W,,,5.61,False,False,4.213431013431014,0.0,1.2804775471442138,177.43392538325872,32.28179970126584,144.0,208.0,32.28179970126584,187.05545570478904,177.5892855786189,156.38907610907611,28.23062170995443,34.22727090595299,34.78379031145774,8.784425451092118e-06,0.0005280321530321,0.000918956043956,0.0008280762447429,0.0028513091846425,0.0155972900556233,0.0103029948446615,0.0002145570478903,2.6603655854938184,0.6242175742689464,0.1728563524156038,5.065624269904038,2.9958917843652544,317.0,3.168253968253968,0.0132915804840095,0.5348160332129201,1.0,47.0,4.261976753862797,5.231134349187258,17.402868318122554,13.61903520208605,17.0,10.988359788359787,14.843272726950584,0.278724597128449
D02-20240710-26W,D02,4,NO,D,182,1.271,1,3.319,1,11.5,5.61,,,D02,20240710,26,2024-07-10,campaign_2,D,D_NO,no_treatment_control,False,D,4,5.0,36,252,D02-20240710-26W.png,Data/Images_dataset/D02-20240710-26W.png,True,2835.0,650.0,,D02-20240710-26W,,,5.61,False,False,1.2706552706552707,0.0,3.3529778863112196,185.92907827974497,30.54380168797669,151.0,214.0,30.54380168797669,202.3411157237824,188.14767711301045,135.7771911545245,28.781590205047443,32.23093353956483,27.985439630699386,1.6958350291683628e-07,1.521164021164021e-05,0.0011216761633428,0.0009157000407,0.0017710113960113,0.0109278591778591,0.0155507054673721,0.0009476665309998,4.087620170274096,0.5218172245301549,0.148443618413497,5.07830955203475,3.13515293471936,698.0,0.184398317731651,0.0018204230238614,0.6291964128632298,1.0,47.0,1.2844739105106937,1.592852540092276,6.891786179921773,3.534289439374185,2.0,22.47619047619047,15.979657592982385,0.5465050642104416
D02-20240724-28W,D02,4,NO,D,196,4.431,1,12.981,3,11.5,5.61,,,D02,20240724,28,2024-07-24,campaign_2,D,D_NO,no_treatment_control,False,D,4,5.0,36,252,D02-20240724-28W.png,Data/Images_dataset/D02-20240724-28W.png,True,2835.0,650.0,,D02-20240724-28W,,,5.61,False,False,4.430986297652964,0.0,0.988739655406322,175.6089990503324,30.09027351361456,146.0,202.0,30.09027351361456,195.999139329806,175.8443549043549,125.90479337946005,27.85286997476107,32.12065928702554,27.681879795375263,3.561253561253561e-06,0.0004069325735992,0.0010539784289784,0.0007793888210554,0.0024090354090354,0.0180136175552842,0.0085716829466829,1.1803011803011803e-05,2.6832422700672787,0.5791212906023945,0.1761430570775624,5.048716329055872,3.078885779858154,296.0,2.745950345950346,0.0149695483028816,0.6426127980441302,1.0,47.0,4.453937695913895,5.255440181573444,16.182529335071706,13.475619295958278,17.0,12.986243386243386,15.671394694272276,0.414660182500481
D02-20240807-30W,D02,4,NO,D,210,0.415,1,1.226,1,21.49,5.61,,,D02,20240807,30,2024-08-07,campaign_2,D,D_NO,no_treatment_control,False,D,4,5.0,36,252,D02-20240807-30W.png,Data/Images_dataset/D02-20240807-30W.png,True,2835.0,650.0,,D02-20240807-30W,,,5.61,False,False,0.414977614977615,0.0,0.4097680097680097,211.30701831501833,33.74641634144954,172.0,246.0,33.74641634144954,225.9106525573192,210.5361638854972,181.35484520417853,29.565778271830553,36.24882908958997,34.48222410297948,0.0,1.1243386243386244e-05,0.0001099749016415,0.0011917141500474,0.0008741012074345,0.004980582688916,0.0102557149640482,0.0138266687016687,7.076139379500196,0.4426551974988965,0.1193202191832514,5.159206347832859,3.327066118717884,371.0,0.0518247184913851,0.0011185380457617,0.6665939882006293,1.0,47.0,0.4113845044245333,0.6527070727298712,3.0886571056062584,1.0975228161668835,0.0,22.47619047619047,18.883905228249414,1.7789682058722167
D02-20240902-33W,D02,4,NO,D,231,3.146,1,10.114,2,11.5,5.61,,,D02,20240902,33,2024-09-02,campaign_2,D,D_NO,no_treatment_control,False,D,4,5.0,36,252,D02-20240902-33W.png,Data/Images_dataset/D02-20240902-33W.png,True,2835.0,650.0,,D02-20240902-33W,,,5.61,False,False,3.146275946275946,0.0,0.7763939763939764,201.48528177994845,33.73349134172131,162.0,233.0,33.73349134172131,219.2769957943291,201.0204574684575,161.7784827024827,29.987786325135428,35.98800571074977,34.51776447369337,8.479175145841812e-07,2.8778320444987112e-05,0.0007839845339845,0.0007571394654727,0.0013685049518382,0.0053653167819834,0.0147477614977614,0.0081976665309998,7.229555944516331,0.4324668732006915,0.1193056589972198,5.125303936244776,3.3383664764239733,283.0,1.6947496947496947,0.0111175828490316,0.6057673867575775,1.0,47.0,3.194318843795944,3.86652476337254,13.951760104302476,9.4245110821382,11.0,10.988359788359787,14.98255032332096,0.3037352205477378
D02-20240918-36W,D02,4,NO,D,252,1.455,1,5.501,2,11.5,5.61,0.3292,1.8,D02,20240918,36,2024-09-18,campaign_2,D,D_NO,no_treatment_control,False,D,4,5.0,36,252,D02-20240918-36W.png,Data/Images_dataset/D02-20240918-36W.png,True,2835.0,650.0,,D02-20240918-36W,0.3292,32.92,5.61,True,True,1.4550535883869218,0.0,1.915398182064849,191.21927011260345,28.657071263433945,162.0,218.0,28.657071263433945,209.93832858499525,193.0123424230091,137.18333306199972,27.616909072559903,30.457779093422435,24.67278356773386,3.340795007461674e-06,1.804368471035138e-05,0.0007263091846425,0.0007448107448107,0.0014225681725681,0.0089395434812101,0.0176230667480667,0.0017723171889838,2.2877151218387572,0.6730676545947399,0.1947908647342554,5.2297974335234105,3.160835661955741,416.0,0.6378510378510378,0.0034977249720839,0.6625566337176666,1.0,47.0,1.4818164165441483,1.8400385980645069,7.745762711864407,4.1830508474576265,2.0,10.488888888888887,14.094482558705138,0.2305531613323969
D03-20240110-0W,D03,4,NO,D,0,0.0,1,0.0,1,1.51,5.9,,,D03,20240110,0,2024-01-10,campaign_2,D,D_NO,no_treatment_control,False,D,4,5.0,36,252,D03-20240110-0W.png,Data/Images_dataset/D03-20240110-0W.png,True,2835.0,650.0,,D03-20240110-0W,,,5.9,False,False,0.0,0.0,0.0014652014652014,225.8482442002442,13.129522219307551,209.0,240.0,13.129522219307551,236.04972839506172,226.14757346357345,202.0554779541446,12.516820928388205,13.347994823128278,14.05221416851231,0.0,0.0,3.222086555419889e-07,5.087505087505087e-07,6.461131461131461e-06,0.0007197802197802,0.0098984364401031,0.0206244912494912,2.3195821222903295,0.5872067360512742,0.2321004880516857,5.074701255548729,3.140457019366478,0.0,0.0,0.0,0.0,0.0,47.0,0.0,0.0,0.0,0.0,0.0,0.4994708994708994,0.0,1.0
D03-20240124-2W,D03,4,NO,D,14,0.0,1,0.0,1,1.51,5.9,,,D03,20240124,2,2024-01-24,campaign_2,D,D_NO,no_treatment_control,False,D,4,5.0,36,252,D03-20240124-2W.png,Data/Images_dataset/D03-20240124-2W.png,True,2835.0,650.0,,D03-20240124-2W,,,5.9,False,False,5.42667209333876e-05,0.0,0.0075430742097408,235.1188766788767,17.933949555779144,208.0,254.0,17.933949555779144,241.19240265906933,234.74788007054673,225.2139134445801,16.684536153243272,18.50099653152796,19.33383737112874,0.0,0.0,1.5092931759598427e-06,2.0519603852937186e-06,3.120336453669787e-06,0.0007218491385158,0.0068386582553249,0.0236828110161443,4.1717774596115245,0.5409033562920318,0.2470046449201023,5.065122396531882,2.9452356466798824,1.0,5.42667209333876e-05,5.42667209333876e-05,0.0,0.0,47.0,5.548004105523038e-05,0.0002631649416212,0.0013037809647979,0.0,0.0,1.9978835978835976,2.311111111111111,109.64841373315949
D03-20240207-4W,D03,4,NO,D,28,0.008,1,0.053,1,1.51,5.9,,,D03,20240207,4,2024-02-07,campaign_2,D,D_NO,no_treatment_control,False,D,4,5.0,36,252,D03-20240207-4W.png,Data/Images_dataset/D03-20240207-4W.png,True,2835.0,650.0,,D03-20240207-4W,,,5.9,False,False,0.0080857414190747,0.0,0.0040157373490706,206.86317623117623,23.966098544531988,172.0,237.0,23.966098544531988,218.6184246370913,205.83273477140145,185.44619780219784,22.59969985077503,24.354711782006348,25.977571630747825,2.71333604666938e-07,1.984126984126984e-06,1.271876271876272e-06,1.1192511192511193e-06,0.0005627119793786,0.0081833028083028,0.0133442205942205,0.009155118030118,8.100979642596624,0.3691928763569028,0.1054111908090721,5.014805264478614,3.1996722352849805,2.0,0.0066748066748066,0.0040428707095373,0.7973508429429623,0.947090989941448,47.0,0.0082665261172293,0.032616460864898,0.1603650586701434,0.0046936114732724,0.0,2.497354497354497,5.515088242605021,16189.613646240765
D03-20240221-6W,D03,4,NO,D,42,0.0,1,0.0,1,1.51,5.9,,,D03,20240221,6,2024-02-21,campaign_2,D,D_NO,no_treatment_control,False,D,4,5.0,36,252,D03-20240221-6W.png,Data/Images_dataset/D03-20240221-6W.png,True,2835.0,650.0,,D03-20240221-6W,,,5.9,False,False,0.0,0.0,0.0070546737213403,235.711092660426,20.262359051497484,204.0,255.0,20.262359051497484,240.39241188441187,235.50441568308236,228.0558024691358,18.55638419907519,20.715114973622946,22.71859263107356,0.0,0.0,1.678876678876679e-06,1.9332519332519332e-06,5.070546737213404e-06,0.00116802333469,0.0068695224528557,0.0232037715371048,5.88532880866949,0.5184787815987659,0.2916268663323539,5.1037060752637,2.7518725697100974,0.0,0.0,0.0,0.0,0.0,47.0,0.0,0.0,0.0,0.0,0.0,0.4994708994708994,0.0,1.0
D03-20240306-8W,D03,4,NO,D,56,0.023,1,0.181,1,1.51,5.9,,,D03,20240306,8,2024-03-06,campaign_2,D,D_NO,no_treatment_control,False,D,4,5.0,36,252,D03-20240306-8W.png,Data/Images_dataset/D03-20240306-8W.png,True,2835.0,650.0,,D03-20240306-8W,,,5.9,False,False,0.0225749559082892,0.0,0.0049382716049382,245.94015574548908,13.02417722962347,230.0,254.0,13.02417722962347,249.62540930674265,246.8513715913716,235.96843847510513,11.38479483661124,13.610876804607644,15.692828568319914,0.0,0.0,1.000542667209334e-06,1.7992809659476325e-05,2.79643196309863e-05,0.0002086385836385,0.001713319088319,0.0292810846560846,2.614664342622735,0.7134734748945325,0.5319964020854226,5.528091929356997,3.238659591502928,4.0,0.020729887396554,0.0056437389770723,0.8973800349177636,1.0,47.0,0.0230796970789758,0.103928674574102,0.5423728813559322,0.0,0.0,0.9989417989417988,0.8620472120472121,45198.740112994354
D03-20240320-10W,D03,4,NO,D,70,0.069,1,0.55,1,1.51,5.9,,,D03,20240320,10,2024-03-20,campaign_2,D,D_NO,no_treatment_control,False,D,4,5.0,36,252,D03-20240320-10W.png,Data/Images_dataset/D03-20240320-10W.png,True,2835.0,650.0,,D03-20240320-10W,,,5.9,False,False,0.0688102021435354,0.0,0.0060778727445394,233.3392825939493,19.25721973171969,205.0,253.0,19.25721973171969,239.80534690001355,234.06593949260616,217.09923646723647,17.578430059984278,19.794793734991412,21.653967422985644,0.0,0.0,1.2057387057387057e-05,2.3453398453398457e-05,3.527336860670194e-05,0.001073955365622,0.0070533340116673,0.0230519264685931,5.662711231085414,0.4749375576538139,0.2095971288585275,5.224969065563699,3.329476521823233,4.0,0.0678876678876678,0.0172025505358838,0.6701915695474142,1.0,47.0,0.0650780881577852,0.3084837411033536,1.645371577574967,0.0015645371577574,0.0,0.4994708994708994,0.7041944152354247,127445.58930899607
