Repository: parastoo-hashemi/corrosion

# Ferrocement corrosion research

This project studies what repeated photographs of surface corrosion can tell us
about ferrocement specimens and their terminal structural capacity. It includes
successive modelling experiments and a later four-class image-classification
preparation study.

**Main finding:** in the most mature terminal-load study, image features did not
establish a consistent improvement over specimen metadata. Campaign holdout
exposed weak transfer, and the exploratory degradation work does not validate
remaining-life prediction. See the [key results and evidence](docs/experiments.md#key-results-and-evidence).

## Start here

| Your goal | Reading path |
|---|---|
| Understand the scientific work | [Five-page article](final_reports/article.pdf), then the [40-page thesis](final_reports/thesis.pdf) |
| Inspect results and historical phases | [Experiment map](docs/experiments.md), with direct links to saved tables, figures and predictions |
| Browse the selected figures and papers | [Selected results](selected_results/README.md), organized by phase with interpretation notes and provenance |
| Continue or reproduce the work | [Known issues](docs/known_issues.md), then [reproduction instructions](docs/reproduction.md) |
| Understand the data and terminology | [Data dictionary](docs/data_dictionary.md) and [project history](docs/project_history.md) |

## Current status

| Workstream | What is available | What remains |
|---|---|---|
| Terminal structural capacity | Saved benchmarks, specimen splits, predictions and final manuscripts | Repair and validate the current modelling source before a new run |
| Four-class corrosion classification | Main augmented dataset and fixed specimen partitions | Classifier training/evaluation; optional variant metadata need reconciliation before use |
| Reproduction | Preservation checks, documented commands and recorded check environment | A verified historical training environment and complete end-to-end reruns |

Saved results are available for scientific review. Successful file checks or model
loading do not establish that the present source reproduces those results.

## Dataset and interpretation

The current dataset contains **48 specimens from two campaigns**, with 792 source
images and **791 readable, aligned observations**. Photographs repeat over time;
wire-area loss and ultimate load are each measured once per specimen, at the
terminal test. The independent structural sample is therefore 48 specimens.

Campaign, mesh family, chloride concentration and exposure schedule are aligned,
which limits generalization and causal interpretation. Some strong surface-model
results reconstruct a closely related image-derived label. Model-derived curves
and threshold crossings are exploratory, without observed lifetime outcomes.

[Data/](Data) holds local datasets and fixed classification splits. Historical
modelling and current four-class preparation use different workbook/label versions;
follow the [data dictionary](docs/data_dictionary.md) when selecting inputs.

## Where the work lives

| Location | Purpose |
|---|---|
| [structural_capacity/](structural_capacity/README.md) | Most mature structural study: robustness analysis and terminal-load refocus |
| [classification_data_preparation/](classification_data_preparation/README.md) | Current four-class preparation and specimen partitions |
| [exploratory_prototype/](exploratory_prototype/README.md) | Earliest exploratory work; no comparable held-out benchmark |
| [classical_corrosion/](classical_corrosion/README.md) | Historical classical corrosion models |
| [image_embeddings/](image_embeddings/README.md) | Historical frozen-image embeddings and tabular context |
| [condition_assessment/](condition_assessment/README.md) | Interpretable features, structural feasibility and first proxy-RUL pipeline |
| [final_reports/](final_reports) | Current v3 article/thesis, scientific figures, tables and retained analysis scripts |
| [docs/](docs) | Experiment map, history, data definitions, reproduction and known issues |
| [Data/](Data), [Documentation/](Documentation) | Local data and predecessor experimental documentation; excluded from Git |
| [archive/](archive) | Earlier structural snapshot and historical working records |
| [selected_results/](selected_results/README.md) | Curated collection of 28 figures and two historical papers, formerly `emiling/` |
| [out/](out) | Six preserved historical PDF exports |
| [archive/repository_maintenance/](archive/repository_maintenance/README.md) | Maintenance manifests, recovery information and preservation checks |

The [folder migration guide](docs/folder_migration.md) maps old names such as
`main_3` and `main_4` to these directories. Historical paths can be resolved with:

```bash
python research_paths.py "main_4/outputs/data/master_table.csv"
```

The final delivery reports are the v3 article and thesis linked above. A historical

File: main_4/outputs/ultimate_load_refocus/error_audit/best_feature_set_specimen_errors_long.csv (part 1 of 2)
sample_name,specimen_id,campaign_id,series_id,n_steel_mesh,week,ageing_days,ultimate_load_kn,terminal_ultimate_load_kn_target,predicted_ultimate_load_kn,predicted_ultimate_load_kn_std,prediction_count,is_measured_ultimate_load,residual,abs_error,feature_set_name,feature_set_label,model_name,feature_set_model_label
D01-20240918-36W,D01,campaign_2,D,4,36,252,1.89,1.89,1.9728005267489233,0.2250217477346087,2,True,0.0828005267489233,0.0828005267489233,hsv_only,HSV-only,CatBoost,HSV-only | CatBoost
D01-20240918-36W,D01,campaign_2,D,4,36,252,1.89,1.89,2.0010071901353004,0.1308882807735781,2,True,0.1110071901353004,0.1110071901353004,rgb_hsv,RGB+HSV,CatBoost,RGB+HSV | CatBoost
D01-20240918-36W,D01,campaign_2,D,4,36,252,1.89,1.89,2.211430376148617,0.0208312894670199,2,True,0.3214303761486172,0.3214303761486172,rgb_only,RGB-only,CatBoost,RGB-only | CatBoost
D01-20240918-36W,D01,campaign_2,D,4,36,252,1.89,1.89,1.7683413825117102,0.0218528086728761,2,True,-0.1216586174882896,0.1216586174882896,metadata_hsv,metadata+HSV,Ridge,metadata+HSV | Ridge
D01-20240918-36W,D01,campaign_2,D,4,36,252,1.89,1.89,1.7864453478725966,0.0320484529182343,2,True,-0.1035546521274033,0.1035546521274033,metadata_rgb,metadata+RGB,Ridge,metadata+RGB | Ridge
D01-20240918-36W,D01,campaign_2,D,4,36,252,1.89,1.89,1.841520963994312,0.0324281144675314,2,True,-0.0484790360056879,0.0484790360056879,metadata_rgb_hsv,metadata+RGB+HSV,CatBoost,metadata+RGB+HSV | CatBoost
D01-20240918-36W,D01,campaign_2,D,4,36,252,1.89,1.89,1.7811843548200168,0.0026502635912853,2,True,-0.1088156451799831,0.1088156451799831,metadata_only,metadata-only,Ridge,metadata-only | Ridge
D02-20240918-36W,D02,campaign_2,D,4,36,252,1.8,1.8,1.7429834986764143,0.0380156665442974,2,True,-0.0570165013235857,0.0570165013235857,hsv_only,HSV-only,CatBoost,HSV-only | CatBoost
D02-20240918-36W,D02,campaign_2,D,4,36,252,1.8,1.8,2.004733350753086,0.037414347518536,2,True,0.2047333507530859,0.2047333507530859,rgb_hsv,RGB+HSV,CatBoost,RGB+HSV | CatBoost
D02-20240918-36W,D02,campaign_2,D,4,36,252,1.8,1.8,2.144280881236196,0.0458353755007133,2,True,0.3442808812361961,0.3442808812361961,rgb_only,RGB-only,CatBoost,RGB-only | CatBoost
D02-20240918-36W,D02,campaign_2,D,4,36,252,1.8,1.8,1.8104751443851588,0.0207047204486331,2,True,0.0104751443851587,0.0104751443851587,metadata_hsv,metadata+HSV,Ridge,metadata+HSV | Ridge
D02-20240918-36W,D02,campaign_2,D,4,36,252,1.8,1.8,1.8719039462357527,0.0183348769848061,2,True,0.0719039462357526,0.0719039462357526,metadata_rgb,metadata+RGB,Ridge,metadata+RGB | Ridge
D02-20240918-36W,D02,campaign_2,D,4,36,252,1.8,1.8,1.7926977760774954,0.0238619264727422,2,True,-0.0073022239225046,0.0073022239225046,metadata_rgb_hsv,metadata+RGB+HSV,CatBoost,metadata+RGB+HSV | CatBoost
D02-20240918-36W,D02,campaign_2,D,4,36,252,1.8,1.8,1.8068625607149147,0.0028822878631019,2,True,0.0068625607149146,0.0068625607149146,metadata_only,metadata-only,Ridge,metadata-only | Ridge
D03-20240918-36W,D03,campaign_2,D,4,36,252,1.64,1.64,2.187809765667108,0.0841500967704658,2,True,0.5478097656671082,0.5478097656671082,hsv_only,HSV-only,CatBoost,HSV-only | CatBoost
D03-20240918-36W,D03,campaign_2,D,4,36,252,1.64,1.64,2.3176065004885595,0.0784709537763412,2,True,0.6776065004885596,0.6776065004885596,rgb_hsv,RGB+HSV,CatBoost,RGB+HSV | CatBoost
D03-20240918-36W,D03,campaign_2,D,4,36,252,1.64,1.64,2.5304693089991908,0.1020270714169275,2,True,0.8904693089991909,0.8904693089991909,rgb_only,RGB-only,CatBoost,RGB-only | CatBoost
D03-20240918-36W,D03,campaign_2,D,4,36,252,1.64,1.64,1.8252445039145375,0.0199896342238019,2,True,0.1852445039145376,0.1852445039145376,metadata_hsv,metadata+HSV,Ridge,metadata+HSV | Ridge
D03-20240918-36W,D03,campaign_2,D,4,36,252,1.64,1.64,1.8897527203021247,0.0334363138206795,2,True,0.2497527203021248,0.2497527203021248,metadata_rgb,metadata+RGB,Ridge,metadata+RGB | Ridge
D03-20240918-36W,D03,campaign_2,D,4,36,252,1.64,1.64,1.8310522776539624,0.02896483715717,2,True,0.1910522776539622,0.1910522776539622,metadata_rgb_hsv,metadata+RGB+HSV,CatBoost,metadata+RGB+HSV | CatBoost
D03-20240918-36W,D03,campaign_2,D,4,36,252,1.64,1.64,1.8154350299138688,0.010109869334759,2,True,0.1754350299138687,0.1754350299138687,metadata_only,metadata-only,Ridge,metadata-only | Ridge
D04-20240918-36W,D04,campaign_2,D,4,36,252,1.87,1.87,1.8546323739802777,0.0238600695542494,2,True,-0.0153676260197224,0.0153676260197224,hsv_only,HSV-only,CatBoost,HSV-only | CatBoost
D04-20240918-36W,D04,campaign_2,D,4,36,252,1.87,1.87,1.960819988553049,0.0477309164695647,2,True,0.0908199885530489,0.0908199885530489,rgb_hsv,RGB+HSV,CatBoost,RGB+HSV | CatBoost
D04-20240918-36W,D04,campaign_2,D,4,36,252,1.87,1.87,1.9616454738430944,0.0624563920933258,2,True,0.0916454738430943,0.0916454738430943,rgb_only,RGB-only,CatBoost,RGB-only | CatBoost
D04-20240918-36W,D04,campaign_2,D,4,36,252,1.87,1.87,1.8771646443361547,0.0493862772797638,2,True,0.0071646443361546,0.0071646443361546,metadata_hsv,metadata+HSV,Ridge,metadata+HSV | Ridge
D04-20240918-36W,D04,campaign_2,D,4,36,252,1.87,1.87,1.7999497037484526,0.141577034137786,2,True,-0.0700502962515474,0.0700502962515474,metadata_rgb,metadata+RGB,Ridge,metadata+RGB | Ridge
D04-20240918-36W,D04,campaign_2,D,4,36,252,1.87,1.87,1.9895473823136296,0.0258455217016052,2,True,0.1195473823136297,0.1195473823136297,metadata_rgb_hsv,metadata+RGB+HSV,CatBoost,metadata+RGB+HSV | CatBoost
D04-20240918-36W,D04,campaign_2,D,4,36,252,1.87,1.87,1.891048849574187,0.0289183309220499,2,True,0.0210488495741869,0.0210488495741869,metadata_only,metadata-only,Ridge,metadata-only | Ridge
D05-20240918-36W,D05,campaign_2,D,4,36,252,2.05,2.05,1.9441929953622643,0.0272305947434701,2,True,-0.1058070046377355,0.1058070046377355,hsv_only,HSV-only,CatBoost,HSV-only | CatBoost
D05-20240918-36W,D05,campaign_2,D,4,36,252,2.05,2.05,1.9454719715968296,0.0839677897993505,2,True,-0.1045280284031704,0.1045280284031704,rgb_hsv,RGB+HSV,CatBoost,RGB+HSV | CatBoost
D05-20240918-36W,D05,campaign_2,D,4,36,252,2.05,2.05,1.9016969338895595,0.0294334911943601,2,True,-0.14830306611044,0.14830306611044,rgb_only,RGB-only,CatBoost,RGB-only | CatBoost
D05-20240918-36W,D05,campaign_2,D,4,36,252,2.05,2.05,1.820090139932521,0.0248659558539289,2,True,-0.2299098600674789,0.2299098600674789,metadata_hsv,metadata+HSV,Ridge,metadata+HSV | Ridge
D05-20240918-36W,D05,campaign_2,D,4,36,252,2.05,2.05,1.7515546140914893,0.0199774773827907,2,True,-0.2984453859085105,0.2984453859085105,metadata_rgb,metadata+RGB,Ridge,metadata+RGB | Ridge
D05-20240918-36W,D05,campaign_2,D,4,36,252,2.05,2.05,1.7683681951841306,0.0198283929692164,2,True,-0.2816318048158692,0.2816318048158692,metadata_rgb_hsv,metadata+RGB+HSV,CatBoost,metadata+RGB+HSV | CatBoost
D05-20240918-36W,D05,campaign_2,D,4,36,252,2.05,2.05,1.7636347233951104,0.0006457055381255,2,True,-0.2863652766048894,0.2863652766048894,metadata_only,metadata-only,Ridge,metadata-only | Ridge
D06-20240918-36W,D06,campaign_2,D,4,36,252,1.61,1.61,1.7993748342238485,0.0130660552676354,2,True,0.1893748342238481,0.1893748342238481,hsv_only,HSV-only,CatBoost,HSV-only | CatBoost
D06-20240918-36W,D06,campaign_2,D,4,36,252,1.61,1.61,1.8354745308924905,0.0366709286585617,2,True,0.2254745308924901,0.2254745308924901,rgb_hsv,RGB+HSV,CatBoost,RGB+HSV | CatBoost
D06-20240918-36W,D06,campaign_2,D,4,36,252,1.61,1.61,1.945281105920568,0.0233842939186128,2,True,0.3352811059205678,0.3352811059205678,rgb_only,RGB-only,CatBoost,RGB-only | CatBoost
D06-20240918-36W,D06,campaign_2,D,4,36,252,1.61,1.61,1.856711044096003,0.0098050303455461,2,True,0.2467110440960029,0.2467110440960029,metadata_hsv,metadata+HSV,Ridge,metadata+HSV | Ridge
D06-20240918-36W,D06,campaign_2,D,4,36,252,1.61,1.61,1.803231388705837,0.0035200782788321,2,True,0.193231388705837,0.193231388705837,metadata_rgb,metadata+RGB,Ridge,metadata+RGB | Ridge
D06-20240918-36W,D06,campaign_2,D,4,36,252,1.61,1.61,1.766649474269705,0.0153635120629214,2,True,0.1566494742697048,0.1566494742697048,metadata_rgb_hsv,metadata+RGB+HSV,CatBoost,metadata+RGB+HSV | CatBoost
D06-20240918-36W,D06,campaign_2,D,4,36,252,1.61,1.61,1.8016870154974256,0.0128084266653155,2,True,0.1916870154974252,0.1916870154974252,metadata_only,metadata-only,Ridge,metadata-only | Ridge
E01-20240918-36W,E01,campaign_2,E,4,36,252,1.7,1.7,1.932172838027608,0.0006352236522981,2,True,0.2321728380276082,0.2321728380276082,hsv_only,HSV-only,CatBoost,HSV-only | CatBoost
E01-20240918-36W,E01,campaign_2,E,4,36,252,1.7,1.7,1.8868881800031132,0.0424450639643394,2,True,0.1868881800031132,0.1868881800031132,rgb_hsv,RGB+HSV,CatBoost,RGB+HSV | CatBoost
E01-20240918-36W,E01,campaign_2,E,4,36,252,1.7,1.7,1.95513003604237,0.0240144474150506,2,True,0.25513003604237,0.25513003604237,rgb_only,RGB-only,CatBoost,RGB-only | CatBoost
E01-20240918-36W,E01,campaign_2,E,4,36,252,1.7,1.7,1.7154382443120502,0.0902725837413082,2,True,0.0154382443120502,0.0154382443120502,metadata_hsv,metadata+HSV,Ridge,metadata+HSV | Ridge
E01-20240918-36W,E01,campaign_2,E,4,36,252,1.7,1.7,1.8463106033428809,0.0404819428289906,2,True,0.1463106033428809,0.1463106033428809,metadata_rgb,metadata+RGB,Ridge,metadata+RGB | Ridge
E01-20240918-36W,E01,campaign_2,E,4,36,252,1.7,1.7,1.6646642922664112,0.0369019325474436,2,True,-0.0353357077335887,0.0353357077335887,metadata_rgb_hsv,metadata+RGB+HSV,CatBoost,metadata+RGB+HSV | CatBoost
E01-20240918-36W,E01,campaign_2,E,4,36,252,1.7,1.7,1.7743998807895194,0.036426683289162,2,True,0.0743998807895194,0.0743998807895194,metadata_only,metadata-only,Ridge,metadata-only | Ridge
E02-20240918-36W,E02,campaign_2,E,4,36,252,1.79,1.79,1.944675658140857,0.0048256959437405,2,True,0.154675658140857,0.154675658140857,hsv_only,HSV-only,CatBoost,HSV-only | CatBoost
E02-20240918-36W,E02,campaign_2,E,4,36,252,1.79,1.79,2.1055291215924123,0.098412518198677,2,True,0.3155291215924123,0.3155291215924123,rgb_hsv,RGB+HSV,CatBoost,RGB+HSV | CatBoost
E02-20240918-36W,E02,campaign_2,E,4,36,252,1.79,1.79,2.0464961682628404,0.1576155359706847,2,True,0.2564961682628404,0.2564961682628404,rgb_only,RGB-only,CatBoost,RGB-only | CatBoost
E02-20240918-36W,E02,campaign_2,E,4,36,252,1.79,1.79,1.8117350881579928,0.0146280168750754,2,True,0.0217350881579925,0.0217350881579925,metadata_hsv,metadata+HSV,Ridge,metadata+HSV | Ridge
E02-20240918-36W,E02,campaign_2,E,4,36,252,1.79,1.79,1.8340209032835368,0.0580073965856716,2,True,0.0440209032835365,0.0440209032835365,metadata_rgb,metadata+RGB,Ridge,metadata+RGB | Ridge
E02-20240918-36W,E02,campaign_2,E,4,36,252,1.79,1.79,1.8918013684449568,0.0716879055376242,2,True,0.1018013684449568,0.1018013684449568,metadata_rgb_hsv,metadata+RGB+HSV,CatBoost,metadata+RGB+HSV | CatBoost
E02-20240918-36W,E02,campaign_2,E,4,36,252,1.79,1.79,1.815436644275104,0.0418790176059477,2,True,0.0254366442751041,0.0254366442751041,metadata_only,metadata-only,Ridge,metadata-only | Ridge
E03-20240918-36W,E03,campaign_2,E,4,36,252,1.91,1.91,1.974752489857676,0.085835215859876,2,True,0.0647524898576761,0.0647524898576761,hsv_only,HSV-only,CatBoost,HSV-only | CatBoost
E03-20240918-36W,E03,campaign_2,E,4,36,252,1.91,1.91,2.025991529138298,0.0164830128530553,2,True,0.115991529138298,0.115991529138298,rgb_hsv,RGB+HSV,CatBoost,RGB+HSV | CatBoost
E03-20240918-36W,E03,campaign_2,E,4,36,252,1.91,1.91,2.08132451417276,0.1106137238382617,2,True,0.1713245141727599,0.1713245141727599,rgb_only,RGB-only,CatBoost,RGB-only | CatBoost
E03-20240918-36W,E03,campaign_2,E,4,36,252,1.91,1.91,1.8776856706538885,0.0428756202683949,2,True,-0.0323143293461114,0.0323143293461114,metadata_hsv,metadata+HSV,Ridge,metadata+HSV | Ridge
E03-20240918-36W,E03,campaign_2,E,4,36,252,1.91,1.91,1.9274048236766563,0.0320543871081214,2,True,0.0174048236766564,0.0174048236766564,metadata_rgb,metadata+RGB,Ridge,metadata+RGB | Ridge
E03-20240918-36W,E03,campaign_2,E,4,36,252,1.91,1.91,1.9388433364679931,0.088175413745498,2,True,0.0288433364679934,0.0288433364679934,metadata_rgb_hsv,metadata+RGB+HSV,CatBoost,metadata+RGB+HSV | CatBoost
E03-20240918-36W,E03,campaign_2,E,4,36,252,1.91,1.91,1.8007931365018957,0.0132515952367014,2,True,-0.1092068634981042,0.1092068634981042,metadata_only,metadata-only,Ridge,metadata-only | Ridge
E04-20240918-36W,E04,campaign_2,E,4,36,252,1.66,1.66,1.86409847049627,0.0429707919106549,2,True,0.20409847049627,0.20409847049627,hsv_only,HSV-only,CatBoost,HSV-only | CatBoost
E04-20240918-36W,E04,campaign_2,E,4,36,252,1.66,1.66,1.8866481050637487,0.0165888568961285,2,True,0.2266481050637487,0.2266481050637487,rgb_hsv,RGB+HSV,CatBoost,RGB+HSV | CatBoost
E04-20240918-36W,E04,campaign_2,E,4,36,252,1.66,1.66,1.8778456488462985,0.027450018683543,2,True,0.2178456488462983,0.2178456488462983,rgb_only,RGB-only,CatBoost,RGB-only | CatBoost
E04-20240918-36W,E04,campaign_2,E,4,36,252,1.66,1.66,1.8826421570777936,0.0061573564228245,2,True,0.2226421570777936,0.2226421570777936,metadata_hsv,metadata+HSV,Ridge,metadata+HSV | Ridge
E04-20240918-36W,E04,campaign_2,E,4,36,252,1.66,1.66,1.7713138856244286,0.0102130719182319,2,True,0.1113138856244286,0.1113138856244286,metadata_rgb,metadata+RGB,Ridge,metadata+RGB | Ridge
E04-20240918-36W,E04,campaign_2,E,4,36,252,1.66,1.66,1.7279757925382406,0.0106619402943148,2,True,0.0679757925382407,0.0679757925382407,metadata_rgb_hsv,metadata+RGB+HSV,CatBoost,metadata+RGB+HSV | CatBoost
E04-20240918-36W,E04,campaign_2,E,4,36,252,1.66,1.66,1.7714719888239356,0.0012558364071428,2,True,0.1114719888239357,0.1114719888239357,metadata_only,metadata-only,Ridge,metadata-only | Ridge
E05-20240918-36W,E05,campaign_2,E,4,36,252,1.64,1.64,1.84341222866139,0.0394878513925123,2,True,0.2034122286613899,0.2034122286613899,hsv_only,HSV-only,CatBoost,HSV-only | CatBoost
E05-20240918-36W,E05,campaign_2,E,4,36,252,1.64,1.64,1.944181160878347,0.0637179894733465,2,True,0.3041811608783471,0.3041811608783471,rgb_hsv,RGB+HSV,CatBoost,RGB+HSV | CatBoost
E05-20240918-36W,E05,campaign_2,E,4,36,252,1.64,1.64,1.9237675423610157,0.0187546184708701,2,True,0.2837675423610157,0.2837675423610157,rgb_only,RGB-only,CatBoost,RGB-only | CatBoost
E05-20240918-36W,E05,campaign_2,E,4,36,252,1.64,1.64,1.81250756299386,0.0355188377324685,2,True,0.1725075629938601,0.1725075629938601,metadata_hsv,metadata+HSV,Ridge,metadata+HSV | Ridge
E05-20240918-36W,E05,campaign_2,E,4,36,252,1.64,1.64,1.880387257742599,0.0214875601558088,2,True,0.2403872577425991,0.2403872577425991,metadata_rgb,metadata+RGB,Ridge,metadata+RGB | Ridge
E05-20240918-36W,E05,campaign_2,E,4,36,252,1.64,1.64,1.9431489775299329,0.0556469509769925,2,True,0.3031489775299327,0.3031489775299327,metadata_rgb_hsv,metadata+RGB+HSV,CatBoost,metadata+RGB+HSV | CatBoost
E05-20240918-36W,E05,campaign_2,E,4,36,252,1.64,1.64,1.8378333667718767,0.004295851927469,2,True,0.1978333667718768,0.1978333667718768,metadata_only,metadata-only,Ridge,metadata-only | Ridge
E06-20240918-36W,E06,campaign_2,E,4,36,252,1.87,1.87,1.7741012004668288,0.005996085428203,2,True,-0.0958987995331712,0.0958987995331712,hsv_only,HSV-only,CatBoost,HSV-only | CatBoost
E06-20240918-36W,E06,campaign_2,E,4,36,252,1.87,1.87,1.7230477235079569,0.0483596178320774,2,True,-0.1469522764920432,0.1469522764920432,rgb_hsv,RGB+HSV,CatBoost,RGB+HSV | CatBoost
E06-20240918-36W,E06,campaign_2,E,4,36,252,1.87,1.87,1.865818303684706,0.0602868381606549,2,True,-0.004181696315294,0.004181696315294,rgb_only,RGB-only,CatBoost,RGB-only | CatBoost
E06-20240918-36W,E06,campaign_2,E,4,36,252,1.87,1.87,1.6700764358586413,0.0010855635611146,2,True,-0.1999235641413588,0.1999235641413588,metadata_hsv,metadata+HSV,Ridge,metadata+HSV | Ridge
E06-20240918-36W,E06,campaign_2,E,4,36,252,1.87,1.87,1.6910452396987232,0.0559695223634864,2,True,-0.1789547603012768,0.1789547603012768,metadata_rgb,metadata+RGB,Ridge,metadata+RGB | Ridge
E06-20240918-36W,E06,campaign_2,E,4,36,252,1.87,1.87,1.7539165691394234,0.0178066776875312,2,True,-0.1160834308605767,0.1160834308605767,metadata_rgb_hsv,metadata+RGB+HSV,CatBoost,metadata+RGB+HSV | CatBoost
E06-20240918-36W,E06,campaign_2,E,4,36,252,1.87,1.87,1.6864394833213467,0.0839854896220959,2,True,-0.1835605166786533,0.1835605166786533,metadata_only,metadata-only,Ridge,metadata-only | Ridge
F01-20240918-36W,F01,campaign_2,F,4,36,252,1.9,1.9,1.8438624352560136,0.0501326466092764,2,True,-0.0561375647439863,0.0561375647439863,hsv_only,HSV-only,CatBoost,HSV-only | CatBoost
F01-20240918-36W,F01,campaign_2,F,4,36,252,1.9,1.9,1.9619532304253084,0.0102570978462991,2,True,0.0619532304253085,0.0619532304253085,rgb_hsv,RGB+HSV,CatBoost,RGB+HSV | CatBoost
F01-20240918-36W,F01,campaign_2,F,4,36,252,1.9,1.9,2.031034621726028,0.0014241767264341,2,True,0.1310346217260281,0.1310346217260281,rgb_only,RGB-only,CatBoost,RGB-only | CatBoost
F01-20240918-36W,F01,campaign_2,F,4,36,252,1.9,1.9,1.8653525357279443,0.0196826370837428,2,True,-0.0346474642720555,0.0346474642720555,metadata_hsv,metadata+HSV,Ridge,metadata+HSV | Ridge
F01-20240918-36W,F01,campaign_2,F,4,36,252,1.9,1.9,1.837867351556432,0.0325373421004459,2,True,-0.0621326484435678,0.0621326484435678,metadata_rgb,metadata+RGB,Ridge,metadata+RGB | Ridge
F01-20240918-36W,F01,campaign_2,F,4,36,252,1.9,1.9,1.982530810872968,0.0975653724416541,2,True,0.0825308108729681,0.0825308108729681,metadata_rgb_hsv,metadata+RGB+HSV,CatBoost,metadata+RGB+HSV | CatBoost
F01-20240918-36W,F01,campaign_2,F,4,36,252,1.9,1.9,1.9268687208533404,0.0139703667059453,2,True,0.0268687208533404,0.0268687208533404,metadata_only,metadata-only,Ridge,metadata-only | Ridge
F02-20240918-36W,F02,campaign_2,F,4,36,252,1.71,1.71,1.712782277875179,0.0501647114888858,2,True,0.0027822778751787,0.0027822778751787,hsv_only,HSV-only,CatBoost,HSV-only | CatBoost
F02-20240918-36W,F02,campaign_2,F,4,36,252,1.71,1.71,1.7949249641679788,0.0061396211807924,2,True,0.0849249641679787,0.0849249641679787,rgb_hsv,RGB+HSV,CatBoost,RGB+HSV | CatBoost
F02-20240918-36W,F02,campaign_2,F,4,36,252,1.71,1.71,1.9231966957361877,0.0179609922868401,2,True,0.2131966957361875,0.2131966957361875,rgb_only,RGB-only,CatBoost,RGB-only | CatBoost
F02-20240918-36W,F02,campaign_2,F,4,36,252,1.71,1.71,1.8946827433847508,0.0941875141949692,2,True,0.1846827433847508,0.1846827433847508,metadata_hsv,metadata+HSV,Ridge,metadata+HSV | Ridge
F02-20240918-36W,F02,campaign_2,F,4,36,252,1.71,1.71,1.899792425774645,0.1034492346756547,2,True,0.189792425774645,0.189792425774645,metadata_rgb,metadata+RGB,Ridge,metadata+RGB | Ridge
F02-20240918-36W,F02,campaign_2,F,4,36,252,1.71,1.71,1.932746092805223,0.0853596567990296,2,True,0.2227460928052229,0.2227460928052229,metadata_rgb_hsv,metadata+RGB+HSV,CatBoost,metadata+RGB+HSV | CatBoost
F02-20240918-36W,F02,campaign_2,F,4,36,252,1.71,1.71,1.821195141466418,0.097979988386565,2,True,0.111195141466418,0.111195141466418,metadata_only,metadata-only,Ridge,metadata-only | Ridge
F03-20240918-36W,F03,campaign_2,F,4,36,252,2.39,2.39,1.735989576902785,0.0303254472890053,2,True,-0.654010423097215,0.654010423097215,hsv_only,HSV-only,CatBoost,HSV-only | CatBoost
F03-20240918-36W,F03,campaign_2,F,4,36,252,2.39,2.39,1.7736553418599792,0.0351240631015082,2,True,-0.6163446581400209,0.6163446581400209,rgb_hsv,RGB+HSV,CatBoost,RGB+HSV | CatBoost
F03-20240918-36W,F03,campaign_2,F,4,36,252,2.39,2.39,1.822247095211196,0.0318850796758641,2,True,-0.5677529047888039,0.5677529047888039,rgb_only,RGB-only,CatBoost,RGB-only | CatBoost
F03-20240918-36W,F03,campaign_2,F,4,36,252,2.39,2.39,1.8613102442847145,0.0127589202009617,2,True,-0.5286897557152856,0.5286897557152856,metadata_hsv,metadata+HSV,Ridge,metadata+HSV | Ridge
F03-20240918-36W,F03,campaign_2,F,4,36,252,2.39,2.39,1.8130187866084728,0.0348059111088131,2,True,-0.5769812133915273,0.5769812133915273,metadata_rgb,metadata+RGB,Ridge,metadata+RGB | Ridge
F03-20240918-36W,F03,campaign_2,F,4,36,252,2.39,2.39,1.7644303733609463,0.017372464534154,2,True,-0.6255696266390536,0.6255696266390536,metadata_rgb_hsv,metadata+RGB+HSV,CatBoost,metadata+RGB+HSV | CatBoost
F03-20240918-36W,F03,campaign_2,F,4,36,252,2.39,2.39,1.7796636964461945,0.0046528704950603,2,True,-0.6103363035538059,0.6103363035538059,metadata_only,metadata-only,Ridge,metadata-only | Ridge
F04-20240918-36W,F04,campaign_2,F,4,36,252,2.01,2.01,1.829063721465036,0.0043284065099948,2,True,-0.1809362785349637,0.1809362785349637,hsv_only,HSV-only,CatBoost,HSV-only | CatBoost
F04-20240918-36W,F04,campaign_2,F,4,36,252,2.01,2.01,1.7686222453734533,0.0394892685411149,2,True,-0.2413777546265465,0.2413777546265465,rgb_hsv,RGB+HSV,CatBoost,RGB+HSV | CatBoost
F04-20240918-36W,F04,campaign_2,F,4,36,252,2.01,2.01,1.7591920442746798,0.0108579618401461,2,True,-0.25080795572532,0.25080795572532,rgb_only,RGB-only,CatBoost,RGB-only | CatBoost
F04-20240918-36W,F04,campaign_2,F,4,36,252,2.01,2.01,1.9489204150382065,0.0402518457878039,2,True,-0.0610795849617935,0.0610795849617935,metadata_hsv,metadata+HSV,Ridge,metadata+HSV | Ridge
F04-20240918-36W,F04,campaign_2,F,4,36,252,2.01,2.01,1.9376955477985256,0.0092863838169203,2,True,-0.0723044522014739,0.0723044522014739,metadata_rgb,metadata+RGB,Ridge,metadata+RGB | Ridge
F04-20240918-36W,F04,campaign_2,F,4,36,252,2.01,2.01,1.6844094749402876,0.0370707899882739,2,True,-0.3255905250597122,0.3255905250597122,metadata_rgb_hsv,metadata+RGB+HSV,CatBoost,metadata+RGB+HSV | CatBoost
F04-20240918-36W,F04,campaign_2,F,4,36,252,2.01,2.01,1.913294021032626,0.0271221430895042,2,True,-0.0967059789673738,0.0967059789673738,metadata_only,metadata-only,Ridge,metadata-only | Ridge
F05-20240918-36W,F05,campaign_2,F,4,36,252,1.6,1.6,1.6930663215397297,0.0191745974411015,2,True,0.0930663215397293,0.0930663215397293,hsv_only,HSV-only,CatBoost,HSV-only | CatBoost
F05-20240918-36W,F05,campaign_2,F,4,36,252,1.6,1.6,1.8058098127119624,0.0829504609918019,2,True,0.2058098127119625,0.2058098127119625,rgb_hsv,RGB+HSV,CatBoost,RGB+HSV | CatBoost
F05-20240918-36W,F05,campaign_2,F,4,36,252,1.6,1.6,1.87353475826629,0.1385229020729785,2,True,0.2735347582662899,0.2735347582662899,rgb_only,RGB-only,CatBoost,RGB-only | CatBoost
F05-20240918-36W,F05,campaign_2,F,4,36,252,1.6,1.6,1.9624922845818424,0.0092073566767807,2,True,0.3624922845818421,0.3624922845818421,metadata_hsv,metadata+HSV,Ridge,metadata+HSV | Ridge
F05-20240918-36W,F05,campaign_2,F,4,36,252,1.6,1.6,2.0335889488110688,0.0428328963195892,2,True,0.4335889488110687,0.4335889488110687,metadata_rgb,metadata+RGB,Ridge,metadata+RGB | Ridge
F05-20240918-36W,F05,campaign_2,F,4,36,252,1.6,1.6,1.8493682395168167,0.0344468395023624,2,True,0.2493682395168166,0.2493682395168166,metadata_rgb_hsv,metadata+RGB+HSV,CatBoost,metadata+RGB+HSV | CatBoost
F05-20240918-36W,F05,campaign_2,F,4,36,252,1.6,1.6,1.9534236988308735,0.001556861677732,2,True,0.3534236988308734,0.3534236988308734,metadata_only,metadata-only,Ridge,metadata-only | Ridge
F06-20240918-36W,F06,campaign_2,F,4,36,252,1.68,1.68,1.6978438552717088,0.0465069976465861,2,True,0.0178438552717088,0.0178438552717088,hsv_only,HSV-only,CatBoost,HSV-only | CatBoost
F06-20240918-36W,F06,campaign_2,F,4,36,252,1.68,1.68,1.7026376242471863,0.0217902997818761,2,True,0.0226376242471864,0.0226376242471864,rgb_hsv,RGB+HSV,CatBoost,RGB+HSV | CatBoost
F06-20240918-36W,F06,campaign_2,F,4,36,252,1.68,1.68,1.723751498393148,0.0059417755279549,2,True,0.0437514983931479,0.0437514983931479,rgb_only,RGB-only,CatBoost,RGB-only | CatBoost
F06-20240918-36W,F06,campaign_2,F,4,36,252,1.68,1.68,1.8396880386024537,0.0196342542020268,2,True,0.1596880386024535,0.1596880386024535,metadata_hsv,metadata+HSV,Ridge,metadata+HSV | Ridge
F06-20240918-36W,F06,campaign_2,F,4,36,252,1.68,1.68,1.8010201004897426,0.0130930611142274,2,True,0.1210201004897426,0.1210201004897426,metadata_rgb,metadata+RGB,Ridge,metadata+RGB | Ridge
F06-20240918-36W,F06,campaign_2,F,4,36,252,1.68,1.68,1.6606602942080233,0.0264963959823484,2,True,-0.0193397057919766,0.0193397057919766,metadata_rgb_hsv,metadata+RGB+HSV,CatBoost,metadata+RGB+HSV | CatBoost
F06-20240918-36W,F06,campaign_2,F,4,36,252,1.68,1.68,1.926923668145989,0.0121095336498914,2,True,0.2469236681459889,0.2469236681459889,metadata_only,metadata-only,Ridge,metadata-only | Ridge
G01-20240918-36W,G01,campaign_2,G,4,36,252,1.91,1.91,2.123925217805856,0.0100953923316914,2,True,0.2139252178058559,0.2139252178058559,hsv_only,HSV-only,CatBoost,HSV-only | CatBoost
G01-20240918-36W,G01,campaign_2,G,4,36,252,1.91,1.91,2.0407809503356575,0.0372003596441484,2,True,0.1307809503356576,0.1307809503356576,rgb_hsv,RGB+HSV,CatBoost,RGB+HSV | CatBoost
G01-20240918-36W,G01,campaign_2,G,4,36,252,1.91,1.91,2.027409307492907,0.0647755827574051,2,True,0.1174093074929072,0.1174093074929072,rgb_only,RGB-only,CatBoost,RGB-only | CatBoost
G01-20240918-36W,G01,campaign_2,G,4,36,252,1.91,1.91,1.9637265850979344,0.0234471439722723,2,True,0.0537265850979344,0.0537265850979344,metadata_hsv,metadata+HSV,Ridge,metadata+HSV | Ridge
G01-20240918-36W,G01,campaign_2,G,4,36,252,1.91,1.91,2.0173419661559997,0.0030024857585178,2,True,0.1073419661559997,0.1073419661559997,metadata_rgb,metadata+RGB,Ridge,metadata+RGB | Ridge
G01-20240918-36W,G01,campaign_2,G,4,36,252,1.91,1.91,1.924228296226209,0.1061053488537705,2,True,0.014228296226209,0.014228296226209,metadata_rgb_hsv,metadata+RGB+HSV,CatBoost,metadata+RGB+HSV | CatBoost
G01-20240918-36W,G01,campaign_2,G,4,36,252,1.91,1.91,2.034332392916105,0.0044231232408628,2,True,0.1243323929161051,0.1243323929161051,metadata_only,metadata-only,Ridge,metadata-only | Ridge
G02-20240918-36W,G02,campaign_2,G,4,36,252,2.25,2.25,2.5225013589670184,0.029837986378828,2,True,0.2725013589670184,0.2725013589670184,hsv_only,HSV-only,CatBoost,HSV-only | CatBoost
G02-20240918-36W,G02,campaign_2,G,4,36,252,2.25,2.25,2.5276425125965245,0.1020766414167548,2,True,0.2776425125965245,0.2776425125965245,rgb_hsv,RGB+HSV,CatBoost,RGB+HSV | CatBoost
G02-20240918-36W,G02,campaign_2,G,4,36,252,2.25,2.25,2.4339520071172034,0.0539381331590058,2,True,0.1839520071172034,0.1839520071172034,rgb_only,RGB-only,CatBoost,RGB-only | CatBoost
G02-20240918-36W,G02,campaign_2,G,4,36,252,2.25,2.25,2.1472394894144946,0.0230192525370401,2,True,-0.1027605105855054,0.1027605105855054,metadata_hsv,metadata+HSV,Ridge,metadata+HSV | Ridge
G02-20240918-36W,G02,campaign_2,G,4,36,252,2.25,2.25,2.0159237486647967,0.0222427383577153,2,True,-0.2340762513352032,0.2340762513352032,metadata_rgb,metadata+RGB,Ridge,metadata+RGB | Ridge
G02-20240918-36W,G02,campaign_2,G,4,36,252,2.25,2.25,1.943042932040631,0.0384687413298189,2,True,-0.3069570679593689,0.3069570679593689,metadata_rgb_hsv,metadata+RGB+HSV,CatBoost,metadata+RGB+HSV | CatBoost
G02-20240918-36W,G02,campaign_2,G,4,36,252,2.25,2.25,1.963484090412701,0.0237843281628883,2,True,-0.2865159095872986,0.2865159095872986,metadata_only,metadata-only,Ridge,metadata-only | Ridge
G03-20240918-36W,G03,campaign_2,G,4,36,252,1.6,1.6,1.940820054574124,0.0347361632977238,2,True,0.3408200545741238,0.3408200545741238,hsv_only,HSV-only,CatBoost,HSV-only | CatBoost
G03-20240918-36W,G03,campaign_2,G,4,36,252,1.6,1.6,1.8813402547183105,0.0009109862419456,2,True,0.2813402547183103,0.2813402547183103,rgb_hsv,RGB+HSV,CatBoost,RGB+HSV | CatBoost
G03-20240918-36W,G03,campaign_2,G,4,36,252,1.6,1.6,1.9673221830793035,0.028604178642412,2,True,0.3673221830793034,0.3673221830793034,rgb_only,RGB-only,CatBoost,RGB-only | CatBoost
G03-20240918-36W,G03,campaign_2,G,4,36,252,1.6,1.6,1.987990582796555,0.0320041599063408,2,True,0.3879905827965548,0.3879905827965548,metadata_hsv,metadata+HSV,Ridge,metadata+HSV | Ridge
G03-20240918-36W,G03,campaign_2,G,4,36,252,1.6,1.6,1.879893918733387,0.0141128956346689,2,True,0.2798939187333868,0.2798939187333868,metadata_rgb,metadata+RGB,Ridge,metadata+RGB | Ridge
G03-20240918-36W,G03,campaign_2,G,4,36,252,1.6,1.6,2.178059336766718,0.0474093646775327,2,True,0.5780593367667177,0.5780593367667177,metadata_rgb_hsv,metadata+RGB+HSV,CatBoost,metadata+RGB+HSV | CatBoost
G03-20240918-36W,G03,campaign_2,G,4,36,252,1.6,1.6,2.023689091153942,0.0675098916516448,2,True,0.4236890911539412,0.4236890911539412,metadata_only,metadata-only,Ridge,metadata-only | Ridge
G04-20240918-36W,G04,campaign_2,G,4,36,252,2.21,2.21,1.8942540751794743,0.0137856912246887,2,True,-0.3157459248205256,0.3157459248205256,hsv_only,HSV-only,CatBoost,HSV-only | CatBoost
G04-20240918-36W,G04,campaign_2,G,4,36,252,2.21,2.21,1.8940920501109324,0.0471797397163876,2,True,-0.3159079498890675,0.3159079498890675,rgb_hsv,RGB+HSV,CatBoost,RGB+HSV | CatBoost
G04-20240918-36W,G04,campaign_2,G,4,36,252,2.21,2.21,1.950079355783243,0.0242426371298407,2,True,-0.259920644216757,0.259920644216757,rgb_only,RGB-only,CatBoost,RGB-only | CatBoost
G04-20240918-36W,G04,campaign_2,G,4,36,252,2.21,2.21,1.9836540970760104,0.0156085528497737,2,True,-0.2263459029239896,0.2263459029239896,metadata_hsv,metadata+HSV,Ridge,metadata+HSV | Ridge
G04-20240918-36W,G04,campaign_2,G,4,36,252,2.21,2.21,1.9995804672341215,0.0043076517158598,2,True,-0.2104195327658784,0.2104195327658784,metadata_rgb,metadata+RGB,Ridge,metadata+RGB | Ridge
G04-20240918-36W,G04,campaign_2,G,4,36,252,2.21,2.21,2.0159130779069594,0.0192356130206133,2,True,-0.1940869220930405,0.1940869220930405,metadata_rgb_hsv,metadata+RGB+HSV,CatBoost,metadata+RGB+HSV | CatBoost
G04-20240918-36W,G04,campaign_2,G,4,36,252,2.21,2.21,2.053480037337249,0.02822385590897,2,True,-0.1565199626627511,0.1565199626627511,metadata_only,metadata-only,Ridge,metadata-only | Ridge
G05-20240918-36W,G05,campaign_2,G,4,36,252,2.16,2.16,2.0044974957073145,0.0773730142558321,2,True,-0.1555025042926856,0.1555025042926856,hsv_only,HSV-only,CatBoost,HSV-only | CatBoost
G05-20240918-36W,G05,campaign_2,G,4,36,252,2.16,2.16,2.1350758853412786,0.0949913187969011,2,True,-0.0249241146587215,0.0249241146587215,rgb_hsv,RGB+HSV,CatBoost,RGB+HSV | CatBoost
G05-20240918-36W,G05,campaign_2,G,4,36,252,2.16,2.16,2.29894190577362,0.1817718872479033,2,True,0.1389419057736196,0.1389419057736196,rgb_only,RGB-only,CatBoost,RGB-only | CatBoost
G05-20240918-36W,G05,campaign_2,G,4,36,252,2.16,2.16,1.9822244681120873,0.0291356816758753,2,True,-0.1777755318879128,0.1777755318879128,metadata_hsv,metadata+HSV,Ridge,metadata+HSV | Ridge
G05-20240918-36W,G05,campaign_2,G,4,36,252,2.16,2.16,2.042912044241607,0.0058278092961899,2,True,-0.117087955758393,0.117087955758393,metadata_rgb,metadata+RGB,Ridge,metadata+RGB | Ridge
G05-20240918-36W,G05,campaign_2,G,4,36,252,2.16,2.16,2.0409872099453494,0.090293014828587,2,True,-0.1190127900546507,0.1190127900546507,metadata_rgb_hsv,metadata+RGB+HSV,CatBoost,metadata+RGB+HSV | CatBoost
G05-20240918-36W,G05,campaign_2,G,4,36,252,2.16,2.16,2.0033470128558597,0.0061075487349503,2,True,-0.1566529871441404,0.1566529871441404,metadata_only,metadata-only,Ridge,metadata-only | Ridge
G06-20240918-36W,G06,campaign_2,G,4,36,252,1.97,1.97,2.2113476311643616,0.0832853026010723,2,True,0.2413476311643616,0.2413476311643616,hsv_only,HSV-only,CatBoost,HSV-only | CatBoost
G06-20240918-36W,G06,campaign_2,G,4,36,252,1.97,1.97,2.3920076464876603,0.0279136404978378,2,True,0.4220076464876603,0.4220076464876603,rgb_hsv,RGB+HSV,CatBoost,RGB+HSV | CatBoost
G06-20240918-36W,G06,campaign_2,G,4,36,252,1.97,1.97,2.449115306938177,0.0190879747058192,2,True,0.479115306938177,0.479115306938177,rgb_only,RGB-only,CatBoost,RGB-only | CatBoost
G06-20240918-36W,G06,campaign_2,G,4,36,252,1.97,1.97,2.124459148407048,0.0064100916106151,2,True,0.1544591484070478,0.1544591484070478,metadata_hsv,metadata+HSV,Ridge,metadata+HSV | Ridge
G06-20240918-36W,G06,campaign_2,G,4,36,252,1.97,1.97,2.0393790543899675,0.0456444473461188,2,True,0.0693790543899675,0.0693790543899675,metadata_rgb,metadata+RGB,Ridge,metadata+RGB | Ridge
G06-20240918-36W,G06,campaign_2,G,4,36,252,1.97,1.97,2.1498368775403462,0.0152626328770685,2,True,0.1798368775403462,0.1798368775403462,metadata_rgb_hsv,metadata+RGB+HSV,CatBoost,metadata+RGB+HSV | CatBoost
G06-20240918-36W,G06,campaign_2,G,4,36,252,1.97,1.97,1.9997689879943588,0.0192375402259888,2,True,0.0297689879943587,0.0297689879943587,metadata_only,metadata-only,Ridge,metadata-only | Ridge
S1MI01-20221206-28W,S1MI01,campaign_1,S1,7,28,196,2.38,2.38,2.0294916333784925,0.0060664573759718,2,True,-0.3505083666215074,0.3505083666215074,hsv_only,HSV-only,CatBoost,HSV-only | CatBoost
S1MI01-20221206-28W,S1MI01,campaign_1,S1,7,28,196,2.38,2.38,2.10556501982355,0.0783987501275554,2,True,-0.2744349801764505,0.2744349801764505,rgb_hsv,RGB+HSV,CatBoost,RGB+HSV | CatBoost
S1MI01-20221206-28W,S1MI01,campaign_1,S1,7,28,196,2.38,2.38,2.212199180671554,0.0156716130188709,2,True,-0.1678008193284457,0.1678008193284457,rgb_only,RGB-only,CatBoost,RGB-only | CatBoost
S1MI01-20221206-28W,S1MI01,campaign_1,S1,7,28,196,2.38,2.38,2.385291930205192,0.0748685515239651,2,True,0.0052919302051921,0.0052919302051921,metadata_hsv,metadata+HSV,Ridge,metadata+HSV | Ridge
S1MI01-20221206-28W,S1MI01,campaign_1,S1,7,28,196,2.38,2.38,2.3215790580919307,0.0247098709491494,2,True,-0.0584209419080692,0.0584209419080692,metadata_rgb,metadata+RGB,Ridge,metadata+RGB | Ridge
S1MI01-20221206-28W,S1MI01,campaign_1,S1,7,28,196,2.38,2.38,2.45574901709623,0.0869769588024612,2,True,0.0757490170962302,0.0757490170962302,metadata_rgb_hsv,metadata+RGB+HSV,CatBoost,metadata+RGB+HSV | CatBoost
S1MI01-20221206-28W,S1MI01,campaign_1,S1,7,28,196,2.38,2.38,2.395444910842797,0.0605653969509345,2,True,0.0154449108427972,0.0154449108427972,metadata_only,metadata-only,Ridge,metadata-only | Ridge
S1MI02-20221206-28W,S1MI02,campaign_1,S1,7,28,196,2.43,2.43,2.3244521125699027,0.01504105422485,2,True,-0.1055478874300974,0.1055478874300974,hsv_only,HSV-only,CatBoost,HSV-only | CatBoost
S1MI02-20221206-28W,S1MI02,campaign_1,S1,7,28,196,2.43,2.43,2.40381595932437,0.0284107370339019,2,True,-0.0261840406756301,0.0261840406756301,rgb_hsv,RGB+HSV,CatBoost,RGB+HSV | CatBoost
S1MI02-20221206-28W,S1MI02,campaign_1,S1,7,28,196,2.43,2.43,2.389199714079768,0.029624837127988,2,True,-0.0408002859202323,0.0408002859202323,rgb_only,RGB-only,CatBoost,RGB-only | CatBoost
S1MI02-20221206-28W,S1MI02,campaign_1,S1,7,28,196,2.43,2.43,2.2906656021227336,0.0068586888767459,2,True,-0.1393343978772665,0.1393343978772665,metadata_hsv,metadata+HSV,Ridge,metadata+HSV | Ridge
S1MI02-20221206-28W,S1MI02,campaign_1,S1,7,28,196,2.43,2.43,2.4821806047790345,5.189261940905734e-05,2,True,0.0521806047790343,0.0521806047790343,metadata_rgb,metadata+RGB,Ridge,metadata+RGB | Ridge
S1MI02-20221206-28W,S1MI02,campaign_1,S1,7,28,196,2.43,2.43,2.458982028223565,0.0061979625513607,2,True,0.0289820282235648,0.0289820282235648,metadata_rgb_hsv,metadata+RGB+HSV,CatBoost,metadata+RGB+HSV | CatBoost
S1MI02-20221206-28W,S1MI02,campaign_1,S1,7,28,196,2.43,2.43,2.3456462587250684,0.0017590480270495,2,True,-0.0843537412749317,0.0843537412749317,metadata_only,metadata-only,Ridge,metadata-only | Ridge
S1MI03-20221206-28W,S1MI03,campaign_1,S1,7,28,196,2.54,2.54,2.3948844716490005,0.085715325126219,2,True,-0.1451155283509995,0.1451155283509995,hsv_only,HSV-only,CatBoost,HSV-only | CatBoost
S1MI03-20221206-28W,S1MI03,campaign_1,S1,7,28,196,2.54,2.54,2.292554992973825,0.008050737243006,2,True,-0.2474450070261751,0.2474450070261751,rgb_hsv,RGB+HSV,CatBoost,RGB+HSV | CatBoost
S1MI03-20221206-28W,S1MI03,campaign_1,S1,7,28,196,2.54,2.54,2.278427501895952,0.0348571259102832,2,True,-0.2615724981040479,0.2615724981040479,rgb_only,RGB-only,CatBoost,RGB-only | CatBoost
S1MI03-20221206-28W,S1MI03,campaign_1,S1,7,28,196,2.54,2.54,2.376667319966507,0.1076747355301146,2,True,-0.1633326800334931,0.1633326800334931,metadata_hsv,metadata+HSV,Ridge,metadata+HSV | Ridge
S1MI03-20221206-28W,S1MI03,campaign_1,S1,7,28,196,2.54,2.54,2.3916165463739407,0.0525038522959923,2,True,-0.1483834536260593,0.1483834536260593,metadata_rgb,metadata+RGB,Ridge,metadata+RGB | Ridge
S1MI03-20221206-28W,S1MI03,campaign_1,S1,7,28,196,2.54,2.54,2.3681667272859324,0.0007081162406032,2,True,-0.1718332727140676,0.1718332727140676,metadata_rgb_hsv,metadata+RGB+HSV,CatBoost,metadata+RGB+HSV | CatBoost
S1MI03-20221206-28W,S1MI03,campaign_1,S1,7,28,196,2.54,2.54,2.33950641688563,0.0454625382504383,2,True,-0.2004935831143699,0.2004935831143699,metadata_only,metadata-only,Ridge,metadata-only | Ridge
S1MI04-20221206-28W,S1MI04,campaign_1,S1,7,28,196,2.38,2.38,2.3005333533132544,0.0152828486355073,2,True,-0.0794666466867455,0.0794666466867455,hsv_only,HSV-only,CatBoost,HSV-only | CatBoost
S1MI04-20221206-28W,S1MI04,campaign_1,S1,7,28,196,2.38,2.38,2.205660054083346,0.035502972260833,2,True,-0.1743399459166532,0.1743399459166532,rgb_hsv,RGB+HSV,CatBoost,RGB+HSV | CatBoost
S1MI04-20221206-28W,S1MI04,campaign_1,S1,7,28,196,2.38,2.38,2.176143422165429,0.0073702740564245,2,True,-0.2038565778345713,0.2038565778345713,rgb_only,RGB-only,CatBoost,RGB-only | CatBoost
S1MI04-20221206-28W,S1MI04,campaign_1,S1,7,28,196,2.38,2.38,2.4379546928775326,0.0240856184757619,2,True,0.0579546928775327,0.0579546928775327,metadata_hsv,metadata+HSV,Ridge,metadata+HSV | Ridge
S1MI04-20221206-28W,S1MI04,campaign_1,S1,7,28,196,2.38,2.38,2.245387778180526,0.0063882588011914,2,True,-0.1346122218194745,0.1346122218194745,metadata_rgb,metadata+RGB,Ridge,metadata+RGB | Ridge
S1MI04-20221206-28W,S1MI04,campaign_1,S1,7,28,196,2.38,2.38,2.325080420896505,0.0115386293777731,2,True,-0.0549195791034948,0.0549195791034948,metadata_rgb_hsv,metadata+RGB+HSV,CatBoost,metadata+RGB+HSV | CatBoost
S1MI04-20221206-28W,S1MI04,campaign_1,S1,7,28,196,2.38,2.38,2.405637033434464,0.0029688223069462,2,True,0.0256370334344642,0.0256370334344642,metadata_only,metadata-only,Ridge,metadata-only | Ridge
S1MI05-20221206-28W,S1MI05,campaign_1,S1,7,28,196,2.35,2.35,2.299132209876678,0.0365000405296114,2,True,-0.0508677901233221,0.0508677901233221,hsv_only,HSV-only,CatBoost,HSV-only | CatBoost
S1MI05-20221206-28W,S1MI05,campaign_1,S1,7,28,196,2.35,2.35,2.328736201870332,0.0790984734093853,2,True,-0.0212637981296679,0.0212637981296679,rgb_hsv,RGB+HSV,CatBoost,RGB+HSV | CatBoost
S1MI05-20221206-28W,S1MI05,campaign_1,S1,7,28,196,2.35,2.35,2.358689354977928,0.0164403608186729,2,True,0.0086893549779278,0.0086893549779278,rgb_only,RGB-only,CatBoost,RGB-only | CatBoost
S1MI05-20221206-28W,S1MI05,campaign_1,S1,7,28,196,2.35,2.35,2.4206310762478433,0.1097703635080337,2,True,0.0706310762478432,0.0706310762478432,metadata_hsv,metadata+HSV,Ridge,metadata+HSV | Ridge
S1MI05-20221206-28W,S1MI05,campaign_1,S1,7,28,196,2.35,2.35,2.4162979821043895,0.0172548037491512,2,True,0.0662979821043894,0.0662979821043894,metadata_rgb,metadata+RGB,Ridge,metadata+RGB | Ridge
S1MI05-20221206-28W,S1MI05,campaign_1,S1,7,28,196,2.35,2.35,2.3924252483528097,0.0172176735092414,2,True,0.0424252483528095,0.0424252483528095,metadata_rgb_hsv,metadata+RGB+HSV,CatBoost,metadata+RGB+HSV | CatBoost
S1MI05-20221206-28W,S1MI05,campaign_1,S1,7,28,196,2.35,2.35,2.3332662517455205,0.0328387011680239,2,True,-0.0167337482544795,0.0167337482544795,metadata_only,metadata-only,Ridge,metadata-only | Ridge
S1MI06-20221206-28W,S1MI06,campaign_1,S1,7,28,196,2.33,2.33,2.383234179260918,0.0251035019378072,2,True,0.0532341792609178,0.0532341792609178,hsv_only,HSV-only,CatBoost,HSV-only | CatBoost
S1MI06-20221206-28W,S1MI06,campaign_1,S1,7,28,196,2.33,2.33,2.384565952998018,0.0017285408632934,2,True,0.054565952998018,0.054565952998018,rgb_hsv,RGB+HSV,CatBoost,RGB+HSV | CatBoost
S1MI06-20221206-28W,S1MI06,campaign_1,S1,7,28,196,2.33,2.33,2.427312109953161,0.0461700222065813,2,True,0.0973121099531608,0.0973121099531608,rgb_only,RGB-only,CatBoost,RGB-only | CatBoost
S1MI06-20221206-28W,S1MI06,campaign_1,S1,7,28,196,2.33,2.33,2.4267768696624774,0.0533495418729432,2,True,0.0967768696624773,0.0967768696624773,metadata_hsv,metadata+HSV,Ridge,metadata+HSV | Ridge
S1MI06-20221206-28W,S1MI06,campaign_1,S1,7,28,196,2.33,2.33,2.46534269951824,0.0423851134075533,2,True,0.1353426995182398,0.1353426995182398,metadata_rgb,metadata+RGB,Ridge,metadata+RGB | Ridge
S1MI06-20221206-28W,S1MI06,campaign_1,S1,7,28,196,2.33,2.33,2.4670743834065574,0.0497140240269636,2,True,0.1370743834065573,0.1370743834065573,metadata_rgb_hsv,metadata+RGB+HSV,CatBoost,metadata+RGB+HSV | CatBoost
