Repository: parastoo-hashemi/corrosion

# Ferrocement corrosion research

This project studies what repeated photographs of surface corrosion can tell us
about ferrocement specimens and their terminal structural capacity. It includes
successive modelling experiments and a later four-class image-classification
preparation study.

**Main finding:** in the most mature terminal-load study, image features did not
establish a consistent improvement over specimen metadata. Campaign holdout
exposed weak transfer, and the exploratory degradation work does not validate
remaining-life prediction. See the [key results and evidence](docs/experiments.md#key-results-and-evidence).

## Start here

| Your goal | Reading path |
|---|---|
| Understand the scientific work | [Five-page article](final_reports/article.pdf), then the [40-page thesis](final_reports/thesis.pdf) |
| Inspect results and historical phases | [Experiment map](docs/experiments.md), with direct links to saved tables, figures and predictions |
| Browse the selected figures and papers | [Selected results](selected_results/README.md), organized by phase with interpretation notes and provenance |
| Continue or reproduce the work | [Known issues](docs/known_issues.md), then [reproduction instructions](docs/reproduction.md) |
| Understand the data and terminology | [Data dictionary](docs/data_dictionary.md) and [project history](docs/project_history.md) |

## Current status

| Workstream | What is available | What remains |
|---|---|---|
| Terminal structural capacity | Saved benchmarks, specimen splits, predictions and final manuscripts | Repair and validate the current modelling source before a new run |
| Four-class corrosion classification | Main augmented dataset and fixed specimen partitions | Classifier training/evaluation; optional variant metadata need reconciliation before use |
| Reproduction | Preservation checks, documented commands and recorded check environment | A verified historical training environment and complete end-to-end reruns |

Saved results are available for scientific review. Successful file checks or model
loading do not establish that the present source reproduces those results.

## Dataset and interpretation

The current dataset contains **48 specimens from two campaigns**, with 792 source
images and **791 readable, aligned observations**. Photographs repeat over time;
wire-area loss and ultimate load are each measured once per specimen, at the
terminal test. The independent structural sample is therefore 48 specimens.

Campaign, mesh family, chloride concentration and exposure schedule are aligned,
which limits generalization and causal interpretation. Some strong surface-model
results reconstruct a closely related image-derived label. Model-derived curves
and threshold crossings are exploratory, without observed lifetime outcomes.

[Data/](Data) holds local datasets and fixed classification splits. Historical
modelling and current four-class preparation use different workbook/label versions;
follow the [data dictionary](docs/data_dictionary.md) when selecting inputs.

## Where the work lives

| Location | Purpose |
|---|---|
| [structural_capacity/](structural_capacity/README.md) | Most mature structural study: robustness analysis and terminal-load refocus |
| [classification_data_preparation/](classification_data_preparation/README.md) | Current four-class preparation and specimen partitions |
| [exploratory_prototype/](exploratory_prototype/README.md) | Earliest exploratory work; no comparable held-out benchmark |
| [classical_corrosion/](classical_corrosion/README.md) | Historical classical corrosion models |
| [image_embeddings/](image_embeddings/README.md) | Historical frozen-image embeddings and tabular context |
| [condition_assessment/](condition_assessment/README.md) | Interpretable features, structural feasibility and first proxy-RUL pipeline |
| [final_reports/](final_reports) | Current v3 article/thesis, scientific figures, tables and retained analysis scripts |
| [docs/](docs) | Experiment map, history, data definitions, reproduction and known issues |

# Corrosion Proxy-RUL Baseline

This repository implements a leakage-safe, scientifically conservative baseline for:

surface corrosion progression -> hidden damage estimation -> degradation modelling -> exploratory threshold-status analysis (proxy-RUL).

Important interpretation notes:

- the `surface_total_rust_pct` benchmark is a label-reconstruction sanity check, not a standalone predictive success claim
- the threshold stage is exploratory threshold-status analysis, not validated forward RUL

## Reproduction

Use the existing conda environment and run:

- `conda run -n env python train_hidden_damage_models.py`
- `conda run -n env python train_degradation_models.py`
- `conda run -n env python train_rul_proxy_models.py`
- `conda run -n env python run_diagnostics_visualizations.py`
- `conda run -n env python run_model_improvement_analysis.py`

All generated artifacts are saved under `outputs/`.

File: main_4_old/outputs/audit/metadata_loaded.csv (part 1 of 2)
sample_name,specimen_id,n_steel_mesh_raw,treatment_raw,treatment_label_raw,ageing_days,surface_total_rust_pct,surface_total_rust_category,peak_rust_pct,peak_rust_category,peak_rust_location_cm,cover_mm_raw,wire_area_loss_raw,ultimate_load_kn
D01-20240110-0W,D01,4,NO,D,0,0.003,1,0.02,1,13.99,7.16,,
D01-20240124-2W,D01,4,NO,D,14,0.0,1,0.0,1,1.51,7.16,,
D01-20240207-4W,D01,4,NO,D,28,0.006,1,0.022,1,13.99,7.16,,
D01-20240221-6W,D01,4,NO,D,42,0.0,1,0.004,1,21.49,7.16,,
D01-20240306-8W,D01,4,NO,D,56,0.081,1,0.403,1,21.49,7.16,,
D01-20240320-10W,D01,4,NO,D,70,0.565,1,2.658,1,11.5,7.16,,
D01-20240405-12W,D01,4,NO,D,84,0.194,1,1.274,1,11.5,7.16,,
D01-20240417-14W,D01,4,NO,D,98,0.676,1,3.268,1,13.99,7.16,,
D01-20240508-17W,D01,4,NO,D,119,0.96,1,3.822,1,13.99,7.16,,
D01-20240522-19W,D01,4,NO,D,133,0.893,1,3.254,1,11.5,7.16,,
D01-20240529-20W,D01,4,NO,D,140,0.655,1,3.522,1,13.99,7.16,,
D01-20240619-23W,D01,4,NO,D,161,1.197,1,4.321,1,11.5,7.16,,
D01-20240626-24W,D01,4,NO,D,168,1.555,1,5.895,2,11.5,7.16,,
D01-20240710-26W,D01,4,NO,D,182,1.003,1,3.882,1,11.5,7.16,,
D01-20240724-28W,D01,4,NO,D,196,2.063,1,6.289,2,13.99,7.16,,
D01-20240807-30W,D01,4,NO,D,210,1.077,1,2.262,1,1.51,7.16,,
D01-20240902-33W,D01,4,NO,D,231,1.586,1,3.674,1,13.99,7.16,,
D01-20240918-36W,D01,4,NO,D,252,0.943,1,2.94,1,11.5,7.16,0.2603,1.89
D02-20240110-0W,D02,4,NO,D,0,0.032,1,0.165,1,18.99,5.61,,
D02-20240124-2W,D02,4,NO,D,14,0.0,1,0.003,1,1.51,5.61,,
D02-20240207-4W,D02,4,NO,D,28,0.03,1,0.175,1,18.99,5.61,,
D02-20240221-6W,D02,4,NO,D,42,0.021,1,0.11,1,11.5,5.61,,
D02-20240306-8W,D02,4,NO,D,56,0.692,1,2.289,1,11.5,5.61,,
D02-20240320-10W,D02,4,NO,D,70,2.722,1,9.196,2,11.5,5.61,,
D02-20240405-12W,D02,4,NO,D,84,2.33,1,8.748,2,11.5,5.61,,
D02-20240417-14W,D02,4,NO,D,98,3.113,1,11.309,2,11.5,5.61,,
D02-20240508-17W,D02,4,NO,D,119,2.826,1,7.396,2,11.5,5.61,,
D02-20240522-19W,D02,4,NO,D,133,2.916,1,9.743,2,11.5,5.61,,
D02-20240529-20W,D02,4,NO,D,140,1.121,1,2.048,1,13.99,5.61,,
D02-20240619-23W,D02,4,NO,D,161,4.682,1,14.71,3,11.5,5.61,,
D02-20240626-24W,D02,4,NO,D,168,4.213,1,13.94,3,11.5,5.61,,
D02-20240710-26W,D02,4,NO,D,182,1.271,1,3.319,1,11.5,5.61,,
D02-20240724-28W,D02,4,NO,D,196,4.431,1,12.981,3,11.5,5.61,,
D02-20240807-30W,D02,4,NO,D,210,0.415,1,1.226,1,21.49,5.61,,
D02-20240902-33W,D02,4,NO,D,231,3.146,1,10.114,2,11.5,5.61,,
D02-20240918-36W,D02,4,NO,D,252,1.455,1,5.501,2,11.5,5.61,0.3292,1.8
D03-20240110-0W,D03,4,NO,D,0,0.0,1,0.0,1,1.51,5.9,,
D03-20240124-2W,D03,4,NO,D,14,0.0,1,0.0,1,1.51,5.9,,
D03-20240207-4W,D03,4,NO,D,28,0.008,1,0.053,1,1.51,5.9,,
D03-20240221-6W,D03,4,NO,D,42,0.0,1,0.0,1,1.51,5.9,,
D03-20240306-8W,D03,4,NO,D,56,0.023,1,0.181,1,1.51,5.9,,
D03-20240320-10W,D03,4,NO,D,70,0.069,1,0.55,1,1.51,5.9,,
D03-20240405-12W,D03,4,NO,D,84,0.0,1,0.001,1,1.51,5.9,,
D03-20240417-14W,D03,4,NO,D,98,0.051,1,0.327,1,1.51,5.9,,
D03-20240508-17W,D03,4,NO,D,119,0.09,1,0.146,1,9.0,5.9,,
D03-20240522-19W,D03,4,NO,D,133,0.041,1,0.251,1,1.51,5.9,,
D03-20240529-20W,D03,4,NO,D,140,0.029,1,0.091,1,1.51,5.9,,
D03-20240619-23W,D03,4,NO,D,161,0.071,1,0.339,1,1.51,5.9,,
D03-20240626-24W,D03,4,NO,D,168,0.082,1,0.562,1,1.51,5.9,,
D03-20240710-26W,D03,4,NO,D,182,0.084,1,0.5,1,1.51,5.9,,
D03-20240724-28W,D03,4,NO,D,196,0.08,1,0.28,1,1.51,5.9,,
D03-20240807-30W,D03,4,NO,D,210,0.018,1,0.05,1,21.49,5.9,,
D03-20240902-33W,D03,4,NO,D,231,0.039,1,0.207,1,1.51,5.9,,
D03-20240918-36W,D03,4,NO,D,252,0.044,1,0.177,1,1.51,5.9,0.2028,1.64
D04-20240110-0W,D04,4,NO,D,0,0.082,1,0.647,1,1.51,2.28,,
D04-20240124-2W,D04,4,NO,D,14,0.003,1,0.021,1,1.51,2.28,,
D04-20240207-4W,D04,4,NO,D,28,0.535,1,1.319,1,1.51,2.28,,
D04-20240221-6W,D04,4,NO,D,42,0.815,1,1.79,1,13.99,2.28,,
D04-20240306-8W,D04,4,NO,D,56,2.353,1,5.959,2,13.99,2.28,,
D04-20240320-10W,D04,4,NO,D,70,15.047,3,32.852,4,16.49,2.28,,
D04-20240405-12W,D04,4,NO,D,84,19.675,3,38.983,4,16.49,2.28,,
D04-20240417-14W,D04,4,NO,D,98,35.886,4,74.277,4,16.49,2.28,,
D04-20240508-17W,D04,4,NO,D,119,29.643,4,54.728,4,11.5,2.28,,
D04-20240522-19W,D04,4,NO,D,133,40.627,4,69.547,4,16.49,2.28,,
D04-20240529-20W,D04,4,NO,D,140,17.02,3,40.439,4,16.49,2.28,,
D04-20240619-23W,D04,4,NO,D,161,52.911,4,78.864,4,16.49,2.28,,
D04-20240626-24W,D04,4,NO,D,168,53.412,4,80.172,4,16.49,2.28,,
D04-20240710-26W,D04,4,NO,D,182,34.058,4,57.442,4,16.49,2.28,,
D04-20240724-28W,D04,4,NO,D,196,47.365,4,70.304,4,16.49,2.28,,
D04-20240807-30W,D04,4,NO,D,210,16.467,3,27.742,4,16.49,2.28,,
D04-20240902-33W,D04,4,NO,D,231,35.013,4,58.943,4,16.49,2.28,,
D04-20240918-36W,D04,4,NO,D,252,31.395,4,57.293,4,16.49,2.28,0.2165,1.87
D05-20240110-0W,D05,4,NO,D,0,0.0,1,0.0,1,1.51,4.27,,
D05-20240124-2W,D05,4,NO,D,14,0.0,1,0.0,1,1.51,4.27,,
D05-20240207-4W,D05,4,NO,D,28,0.108,1,0.863,1,4.0,4.27,,
D05-20240221-6W,D05,4,NO,D,42,0.057,1,0.44,1,4.0,4.27,,
D05-20240306-8W,D05,4,NO,D,56,5.28,2,13.594,3,6.5,4.27,,
D05-20240320-10W,D05,4,NO,D,70,10.883,2,21.944,3,4.0,4.27,,
D05-20240405-12W,D05,4,NO,D,84,10.806,2,23.553,4,4.0,4.27,,
D05-20240417-14W,D05,4,NO,D,98,14.166,2,26.627,4,4.0,4.27,,
D05-20240508-17W,D05,4,NO,D,119,12.551,2,30.585,4,4.0,4.27,,
D05-20240522-19W,D05,4,NO,D,133,13.28,2,27.274,4,9.0,4.27,,
D05-20240529-20W,D05,4,NO,D,140,9.236,2,17.67,3,4.0,4.27,,
D05-20240619-23W,D05,4,NO,D,161,20.139,3,37.744,4,4.0,4.27,,
D05-20240626-24W,D05,4,NO,D,168,15.98,3,33.569,4,4.0,4.27,,
D05-20240710-26W,D05,4,NO,D,182,13.515,2,31.381,4,4.0,4.27,,
D05-20240724-28W,D05,4,NO,D,196,19.174,3,37.567,4,6.5,4.27,,
D05-20240807-30W,D05,4,NO,D,210,11.857,2,26.178,4,4.0,4.27,,
D05-20240902-33W,D05,4,NO,D,231,16.881,3,36.033,4,6.5,4.27,,
D05-20240918-36W,D05,4,NO,D,252,10.999,2,28.079,4,4.0,4.27,0.2281,2.05
D06-20240110-0W,D06,4,NO,D,0,0.004,1,0.026,1,16.49,6.58,,
D06-20240124-2W,D06,4,NO,D,14,0.0,1,0.003,1,16.49,6.58,,
D06-20240207-4W,D06,4,NO,D,28,0.308,1,1.59,1,18.99,6.58,,
D06-20240221-6W,D06,4,NO,D,42,0.182,1,0.831,1,18.99,6.58,,
D06-20240306-8W,D06,4,NO,D,56,1.602,1,6.553,2,1.51,6.58,,
D06-20240320-10W,D06,4,NO,D,70,2.993,1,10.263,2,1.51,6.58,,
D06-20240405-12W,D06,4,NO,D,84,3.156,1,11.282,2,1.51,6.58,,
D06-20240417-14W,D06,4,NO,D,98,5.402,2,14.223,3,4.0,6.58,,
D06-20240508-17W,D06,4,NO,D,119,4.748,1,16.56,3,1.51,6.58,,
D06-20240522-19W,D06,4,NO,D,133,6.472,2,16.37,3,4.0,6.58,,
D06-20240529-20W,D06,4,NO,D,140,1.673,1,3.887,1,1.51,6.58,,
D06-20240619-23W,D06,4,NO,D,161,7.835,2,18.332,3,4.0,6.58,,
D06-20240626-24W,D06,4,NO,D,168,10.224,2,24.66,4,4.0,6.58,,
D06-20240710-26W,D06,4,NO,D,182,9.993,2,21.637,3,4.0,6.58,,
D06-20240724-28W,D06,4,NO,D,196,15.507,3,32.292,4,6.5,6.58,,
D06-20240807-30W,D06,4,NO,D,210,6.782,2,18.986,3,4.0,6.58,,
D06-20240902-33W,D06,4,NO,D,231,8.442,2,22.396,4,4.0,6.58,,
D06-20240918-36W,D06,4,NO,D,252,8.499,2,23.086,4,6.5,6.58,0.2253,1.61
E01-20240110-0W,E01,4,SA,SA,0,0.0,1,0.001,1,18.99,6.22,,
E01-20240124-2W,E01,4,SA,SA,14,0.0,1,0.0,1,1.51,6.22,,
E01-20240207-4W,E01,4,SA,SA,28,0.0,1,0.003,1,18.99,6.22,,
E01-20240221-6W,E01,4,SA,SA,42,0.04,1,0.324,1,1.51,6.22,,
E01-20240306-8W,E01,4,SA,SA,56,0.659,1,5.279,2,1.51,6.22,,
E01-20240320-10W,E01,4,SA,SA,70,1.049,1,8.392,2,1.51,6.22,,
E01-20240405-12W,E01,4,SA,SA,84,1.081,1,8.614,2,1.51,6.22,,
E01-20240417-14W,E01,4,SA,SA,98,1.163,1,9.167,2,1.51,6.22,,
E01-20240522-19W,E01,4,SA,SA,133,1.208,1,4.038,1,4.0,6.22,,
E01-20240529-20W,E01,4,SA,SA,140,0.945,1,3.463,1,1.51,6.22,,
E01-20240619-23W,E01,4,SA,SA,161,3.33,1,12.751,3,1.51,6.22,,
E01-20240626-24W,E01,4,SA,SA,168,4.772,1,16.553,3,1.51,6.22,,
E01-20240710-26W,E01,4,SA,SA,182,3.044,1,8.568,2,1.51,6.22,,
E01-20240724-28W,E01,4,SA,SA,196,4.921,1,10.519,2,21.49,6.22,,
E01-20240807-30W,E01,4,SA,SA,210,4.181,1,10.371,2,1.51,6.22,,
E01-20240902-33W,E01,4,SA,SA,231,3.13,1,9.995,2,1.51,6.22,,
E01-20240918-36W,E01,4,SA,SA,252,2.707,1,8.301,2,1.51,6.22,0.3889,1.7
E02-20240110-0W,E02,4,SA,SA,0,0.066,1,0.163,1,4.0,4.35,,
E02-20240124-2W,E02,4,SA,SA,14,0.005,1,0.034,1,6.5,4.35,,
E02-20240207-4W,E02,4,SA,SA,28,0.107,1,0.256,1,4.0,4.35,,
E02-20240221-6W,E02,4,SA,SA,42,0.073,1,0.247,1,13.99,4.35,,
E02-20240306-8W,E02,4,SA,SA,56,0.984,1,2.34,1,6.5,4.35,,
E02-20240320-10W,E02,4,SA,SA,70,2.769,1,6.681,2,21.49,4.35,,
E02-20240405-12W,E02,4,SA,SA,84,3.581,1,8.832,2,6.5,4.35,,
E02-20240417-14W,E02,4,SA,SA,98,4.15,1,8.997,2,6.5,4.35,,
E02-20240508-17W,E02,4,SA,SA,119,3.186,1,9.583,2,21.49,4.35,,
E02-20240522-19W,E02,4,SA,SA,133,6.69,2,12.907,3,6.5,4.35,,
E02-20240529-20W,E02,4,SA,SA,140,3.013,1,7.506,2,21.49,4.35,,
E02-20240619-23W,E02,4,SA,SA,161,6.32,2,14.389,3,6.5,4.35,,
E02-20240626-24W,E02,4,SA,SA,168,6.941,2,13.374,3,6.5,4.35,,
E02-20240710-26W,E02,4,SA,SA,182,4.343,1,11.844,2,6.5,4.35,,
E02-20240724-28W,E02,4,SA,SA,196,9.456,2,18.882,3,6.5,4.35,,
E02-20240807-30W,E02,4,SA,SA,210,6.552,2,13.017,3,6.5,4.35,,
E02-20240902-33W,E02,4,SA,SA,231,6.545,2,14.26,3,6.5,4.35,,
E02-20240918-36W,E02,4,SA,SA,252,3.178,1,6.874,2,6.5,4.35,0.2531,1.79
E03-20240110-0W,E03,4,SA,SA,0,0.013,1,0.054,1,13.99,3.56,,
E03-20240124-2W,E03,4,SA,SA,14,0.004,1,0.027,1,9.0,3.56,,
E03-20240207-4W,E03,4,SA,SA,28,0.152,1,0.438,1,11.5,3.56,,
E03-20240221-6W,E03,4,SA,SA,42,0.177,1,0.454,1,4.0,3.56,,
E03-20240306-8W,E03,4,SA,SA,56,1.938,1,4.575,1,9.0,3.56,,
E03-20240320-10W,E03,4,SA,SA,70,3.923,1,7.998,2,9.0,3.56,,
E03-20240405-12W,E03,4,SA,SA,84,5.748,2,12.256,3,9.0,3.56,,
E03-20240417-14W,E03,4,SA,SA,98,7.392,2,14.333,3,11.5,3.56,,
E03-20240508-17W,E03,4,SA,SA,119,3.212,1,5.163,2,21.49,3.56,,
E03-20240522-19W,E03,4,SA,SA,133,8.434,2,17.309,3,9.0,3.56,,
E03-20240529-20W,E03,4,SA,SA,140,5.15,2,11.366,2,11.5,3.56,,
E03-20240619-23W,E03,4,SA,SA,161,8.753,2,16.466,3,9.0,3.56,,
E03-20240626-24W,E03,4,SA,SA,168,8.907,2,15.967,3,9.0,3.56,,
E03-20240710-26W,E03,4,SA,SA,182,6.632,2,13.106,3,6.5,3.56,,
E03-20240724-28W,E03,4,SA,SA,196,13.177,2,24.916,4,6.5,3.56,,
E03-20240807-30W,E03,4,SA,SA,210,9.019,2,17.411,3,6.5,3.56,,
E03-20240902-33W,E03,4,SA,SA,231,11.33,2,20.551,3,6.5,3.56,,
E03-20240918-36W,E03,4,SA,SA,252,7.367,2,13.262,3,9.0,3.56,0.3566,1.91
E04-20240110-0W,E04,4,SA,SA,0,0.0,1,0.0,1,1.51,6.13,,
E04-20240124-2W,E04,4,SA,SA,14,0.0,1,0.0,1,1.51,6.13,,
E04-20240207-4W,E04,4,SA,SA,28,0.001,1,0.01,1,13.99,6.13,,
E04-20240221-6W,E04,4,SA,SA,42,0.0,1,0.0,1,1.51,6.13,,
E04-20240306-8W,E04,4,SA,SA,56,0.466,1,3.29,1,16.49,6.13,,
E04-20240320-10W,E04,4,SA,SA,70,0.826,1,4.877,1,16.49,6.13,,
E04-20240405-12W,E04,4,SA,SA,84,0.696,1,4.187,1,16.49,6.13,,
E04-20240417-14W,E04,4,SA,SA,98,0.778,1,3.972,1,16.49,6.13,,
E04-20240508-17W,E04,4,SA,SA,119,1.919,1,7.171,2,16.49,6.13,,
E04-20240522-19W,E04,4,SA,SA,133,0.829,1,3.973,1,16.49,6.13,,
E04-20240529-20W,E04,4,SA,SA,140,0.242,1,1.244,1,16.49,6.13,,
E04-20240619-23W,E04,4,SA,SA,161,3.321,1,9.748,2,1.51,6.13,,
E04-20240626-24W,E04,4,SA,SA,168,4.566,1,14.999,3,1.51,6.13,,
E04-20240710-26W,E04,4,SA,SA,182,2.739,1,6.255,2,1.51,6.13,,
E04-20240724-28W,E04,4,SA,SA,196,6.245,2,14.482,3,21.49,6.13,,
E04-20240807-30W,E04,4,SA,SA,210,5.742,2,14.154,3,21.49,6.13,,
E04-20240902-33W,E04,4,SA,SA,231,6.776,2,13.221,3,21.49,6.13,,
E04-20240918-36W,E04,4,SA,SA,252,3.274,1,6.458,2,21.49,6.13,0.5099,1.66
E05-20240110-0W,E05,4,SA,SA,0,0.037,1,0.158,1,13.99,4.49,,
E05-20240124-2W,E05,4,SA,SA,14,0.0,1,0.0,1,1.51,4.49,,
E05-20240207-4W,E05,4,SA,SA,28,0.016,1,0.061,1,9.0,4.49,,
E05-20240221-6W,E05,4,SA,SA,42,0.021,1,0.072,1,18.99,4.49,,
E05-20240306-8W,E05,4,SA,SA,56,0.178,1,0.705,1,18.99,4.49,,
E05-20240320-10W,E05,4,SA,SA,70,0.837,1,4.386,1,21.49,4.49,,
E05-20240405-12W,E05,4,SA,SA,84,0.676,1,3.815,1,21.49,4.49,,
E05-20240417-14W,E05,4,SA,SA,98,2.05,1,11.503,2,21.49,4.49,,
E05-20240508-17W,E05,4,SA,SA,119,1.889,1,9.927,2,21.49,4.49,,
E05-20240522-19W,E05,4,SA,SA,133,2.96,1,14.435,3,21.49,4.49,,
E05-20240529-20W,E05,4,SA,SA,140,2.119,1,11.526,2,21.49,4.49,,
E05-20240619-23W,E05,4,SA,SA,161,2.133,1,9.93,2,21.49,4.49,,
E05-20240626-24W,E05,4,SA,SA,168,3.614,1,17.046,3,21.49,4.49,,
E05-20240710-26W,E05,4,SA,SA,182,1.697,1,8.547,2,21.49,4.49,,
E05-20240724-28W,E05,4,SA,SA,196,4.77,1,16.603,3,21.49,4.49,,
E05-20240807-30W,E05,4,SA,SA,210,3.563,1,14.413,3,21.49,4.49,,
E05-20240902-33W,E05,4,SA,SA,231,2.646,1,11.288,2,21.49,4.49,,
E05-20240918-36W,E05,4,SA,SA,252,2.385,1,9.393,2,21.49,4.49,0.2336,1.64
E06-20240110-0W,E06,4,SA,SA,0,0.035,1,0.248,1,11.5,9.37,,
E06-20240124-2W,E06,4,SA,SA,14,0.0,1,0.0,1,1.51,9.37,,
E06-20240207-4W,E06,4,SA,SA,28,0.003,1,0.011,1,11.5,9.37,,
E06-20240221-6W,E06,4,SA,SA,42,0.001,1,0.009,1,11.5,9.37,,
E06-20240306-8W,E06,4,SA,SA,56,0.022,1,0.179,1,11.5,9.37,,
E06-20240320-10W,E06,4,SA,SA,70,0.035,1,0.253,1,11.5,9.37,,
E06-20240405-12W,E06,4,SA,SA,84,0.055,1,0.41,1,11.5,9.37,,
E06-20240417-14W,E06,4,SA,SA,98,0.07,1,0.462,1,11.5,9.37,,
E06-20240508-17W,E06,4,SA,SA,119,0.091,1,0.521,1,11.5,9.37,,
E06-20240522-19W,E06,4,SA,SA,133,2.397,1,10.422,2,4.0,9.37,,
E06-20240529-20W,E06,4,SA,SA,140,1.154,1,5.616,2,6.5,9.37,,
E06-20240619-23W,E06,4,SA,SA,161,2.134,1,10.118,2,4.0,9.37,,
E06-20240626-24W,E06,4,SA,SA,168,3.537,1,13.948,3,4.0,9.37,,
E06-20240710-26W,E06,4,SA,SA,182,2.016,1,7.553,2,4.0,9.37,,
E06-20240724-28W,E06,4,SA,SA,196,3.536,1,11.835,2,4.0,9.37,,
E06-20240807-30W,E06,4,SA,SA,210,2.163,1,6.964,2,4.0,9.37,,
E06-20240902-33W,E06,4,SA,SA,231,4.323,1,14.481,3,4.0,9.37,,
E06-20240918-36W,E06,4,SA,SA,252,2.638,1,8.772,2,4.0,9.37,0.0301,1.87
F01-20240110-0W,F01,4,SA,SA,0,0.0,1,0.001,1,1.51,7.31,,
F01-20240124-2W,F01,4,SA,SA,14,0.0,1,0.0,1,1.51,7.31,,
F01-20240207-4W,F01,4,SA,SA,28,0.001,1,0.007,1,9.0,7.31,,
F01-20240221-6W,F01,4,SA,SA,42,0.0,1,0.0,1,1.51,7.31,,
F01-20240306-8W,F01,4,SA,SA,56,0.0,1,0.0,1,1.51,7.31,,
F01-20240320-10W,F01,4,SA,SA,70,0.106,1,0.838,1,1.51,7.31,,
F01-20240405-12W,F01,4,SA,SA,84,0.027,1,0.212,1,1.51,7.31,,
F01-20240417-14W,F01,4,SA,SA,98,0.317,1,1.637,1,1.51,7.31,,
F01-20240508-17W,F01,4,SA,SA,119,0.12,1,0.372,1,21.49,7.31,,
F01-20240522-19W,F01,4,SA,SA,133,0.706,1,2.917,1,4.0,7.31,,
F01-20240529-20W,F01,4,SA,SA,140,0.129,1,0.527,1,4.0,7.31,,
F01-20240619-23W,F01,4,SA,SA,161,0.873,1,3.361,1,4.0,7.31,,
F01-20240626-24W,F01,4,SA,SA,168,1.008,1,4.02,1,4.0,7.31,,
F01-20240710-26W,F01,4,SA,SA,182,0.9,1,2.84,1,13.99,7.31,,
F01-20240724-28W,F01,4,SA,SA,196,3.231,1,8.973,2,13.99,7.31,,
F01-20240807-30W,F01,4,SA,SA,210,1.697,1,7.588,2,13.99,7.31,,
F01-20240902-33W,F01,4,SA,SA,231,1.648,1,5.635,2,13.99,7.31,,
F01-20240918-36W,F01,4,SA,SA,252,1.132,1,3.51,1,4.0,7.31,0.2084,1.9
F02-20240110-0W,F02,4,SA,SA,0,0.0,1,0.0,1,1.51,7.99,,
F02-20240124-2W,F02,4,SA,SA,14,0.0,1,0.0,1,1.51,7.99,,
F02-20240207-4W,F02,4,SA,SA,28,0.0,1,0.0,1,1.51,7.99,,
F02-20240221-6W,F02,4,SA,SA,42,0.0,1,0.0,1,1.51,7.99,,
F02-20240306-8W,F02,4,SA,SA,56,0.027,1,0.219,1,1.51,7.99,,
F02-20240320-10W,F02,4,SA,SA,70,0.059,1,0.475,1,1.51,7.99,,
F02-20240405-12W,F02,4,SA,SA,84,0.152,1,1.21,1,1.51,7.99,,
F02-20240417-14W,F02,4,SA,SA,98,0.205,1,1.516,1,1.51,7.99,,
F02-20240508-17W,F02,4,SA,SA,119,0.636,1,3.161,1,18.99,7.99,,
F02-20240522-19W,F02,4,SA,SA,133,1.627,1,9.339,2,1.51,7.99,,
F02-20240529-20W,F02,4,SA,SA,140,0.3,1,1.02,1,1.51,7.99,,
F02-20240619-23W,F02,4,SA,SA,161,3.719,1,24.363,4,1.51,7.99,,
F02-20240626-24W,F02,4,SA,SA,168,4.85,1,28.628,4,1.51,7.99,,
F02-20240710-26W,F02,4,SA,SA,182,6.675,2,42.444,4,1.51,7.99,,
F02-20240724-28W,F02,4,SA,SA,196,6.941,2,39.051,4,1.51,7.99,,
F02-20240807-30W,F02,4,SA,SA,210,4.151,1,21.391,3,1.51,7.99,,
F02-20240902-33W,F02,4,SA,SA,231,5.736,2,37.556,4,1.51,7.99,,
F02-20240918-36W,F02,4,SA,SA,252,3.389,1,22.551,4,1.51,7.99,0.4723,1.71
F03-20240110-0W,F03,4,SA,SA,0,0.037,1,0.125,1,13.99,6.95,,
F03-20240124-2W,F03,4,SA,SA,14,0.0,1,0.0,1,1.51,6.95,,
F03-20240207-4W,F03,4,SA,SA,28,0.035,1,0.106,1,11.5,6.95,,
F03-20240221-6W,F03,4,SA,SA,42,0.041,1,0.123,1,6.5,6.95,,
F03-20240306-8W,F03,4,SA,SA,56,1.882,1,5.258,2,6.5,6.95,,
F03-20240320-10W,F03,4,SA,SA,70,2.883,1,5.984,2,6.5,6.95,,
F03-20240405-12W,F03,4,SA,SA,84,3.877,1,9.071,2,6.5,6.95,,
F03-20240417-14W,F03,4,SA,SA,98,4.413,1,11.227,2,6.5,6.95,,
F03-20240508-17W,F03,4,SA,SA,119,4.708,1,11.102,2,6.5,6.95,,
F03-20240522-19W,F03,4,SA,SA,133,3.589,1,10.313,2,4.0,6.95,,
F03-20240529-20W,F03,4,SA,SA,140,4.948,1,11.967,2,6.5,6.95,,
F03-20240619-23W,F03,4,SA,SA,161,4.186,1,9.308,2,6.5,6.95,,
F03-20240626-24W,F03,4,SA,SA,168,7.125,2,14.751,3,6.5,6.95,,
F03-20240710-26W,F03,4,SA,SA,182,6.694,2,13.682,3,1.51,6.95,,
F03-20240724-28W,F03,4,SA,SA,196,5.853,2,12.665,3,6.5,6.95,,
F03-20240807-30W,F03,4,SA,SA,210,5.033,2,9.156,2,6.5,6.95,,
F03-20240902-33W,F03,4,SA,SA,231,6.464,2,13.455,3,6.5,6.95,,
F03-20240918-36W,F03,4,SA,SA,252,4.206,1,10.467,2,6.5,6.95,0.4237,2.39
F04-20240110-0W,F04,4,SA,SA,0,0.037,1,0.0,1,1.51,5.76,,
F04-20240124-2W,F04,4,SA,SA,14,0.048,1,0.0,1,1.51,5.76,,
F04-20240207-4W,F04,4,SA,SA,28,0.122,1,0.339,1,21.49,5.76,,
F04-20240221-6W,F04,4,SA,SA,42,0.001,1,0.005,1,21.49,5.76,,
F04-20240306-8W,F04,4,SA,SA,56,0.698,1,1.545,1,21.49,5.76,,
F04-20240320-10W,F04,4,SA,SA,70,5.076,2,13.257,3,21.49,5.76,,
F04-20240405-12W,F04,4,SA,SA,84,6.984,2,14.879,3,21.49,5.76,,
F04-20240417-14W,F04,4,SA,SA,98,9.464,2,20.133,3,21.49,5.76,,
F04-20240508-17W,F04,4,SA,SA,119,8.983,2,16.91,3,21.49,5.76,,
F04-20240522-19W,F04,4,SA,SA,133,6.765,2,14.311,3,21.49,5.76,,
F04-20240529-20W,F04,4,SA,SA,140,7.543,2,16.016,3,21.49,5.76,,
F04-20240619-23W,F04,4,SA,SA,161,9.828,2,23.034,4,21.49,5.76,,
F04-20240626-24W,F04,4,SA,SA,168,11.835,2,22.407,4,21.49,5.76,,
F04-20240710-26W,F04,4,SA,SA,182,10.881,2,18.903,3,9.0,5.76,,
F04-20240724-28W,F04,4,SA,SA,196,12.656,2,27.716,4,21.49,5.76,,
F04-20240807-30W,F04,4,SA,SA,210,10.801,2,22.824,4,21.49,5.76,,
F04-20240902-33W,F04,4,SA,SA,231,9.888,2,17.404,3,21.49,5.76,,
F04-20240918-36W,F04,4,SA,SA,252,7.361,2,12.627,3,21.49,5.76,0.1962,2.01
F05-20240110-0W,F05,4,SA,SA,0,0.002,1,0.008,1,18.99,6.41,,
F05-20240124-2W,F05,4,SA,SA,14,0.001,1,0.007,1,13.99,6.41,,
F05-20240207-4W,F05,4,SA,SA,28,0.165,1,0.734,1,13.99,6.41,,
F05-20240221-6W,F05,4,SA,SA,42,0.133,1,0.284,1,13.99,6.41,,
F05-20240306-8W,F05,4,SA,SA,56,1.396,1,3.103,1,11.5,6.41,,
F05-20240320-10W,F05,4,SA,SA,70,3.461,1,7.105,2,13.99,6.41,,
F05-20240405-12W,F05,4,SA,SA,84,4.514,1,10.376,2,11.5,6.41,,
F05-20240417-14W,F05,4,SA,SA,98,4.075,1,8.927,2,13.99,6.41,,
F05-20240508-17W,F05,4,SA,SA,119,4.799,1,11.458,2,13.99,6.41,,
F05-20240522-19W,F05,4,SA,SA,133,6.271,2,13.78,3,13.99,6.41,,
F05-20240529-20W,F05,4,SA,SA,140,2.497,1,5.372,2,13.99,6.41,,
F05-20240619-23W,F05,4,SA,SA,161,5.362,2,11.297,2,13.99,6.41,,
F05-20240626-24W,F05,4,SA,SA,168,6.125,2,14.179,3,13.99,6.41,,
F05-20240710-26W,F05,4,SA,SA,182,5.226,2,11.987,2,13.99,6.41,,
F05-20240724-28W,F05,4,SA,SA,196,7.526,2,14.855,3,13.99,6.41,,
F05-20240807-30W,F05,4,SA,SA,210,3.756,1,7.139,2,13.99,6.41,,
F05-20240902-33W,F05,4,SA,SA,231,5.633,2,11.525,2,13.99,6.41,,
F05-20240918-36W,F05,4,SA,SA,252,3.594,1,7.186,2,13.99,6.41,0.172,1.6
F06-20240110-0W,F06,4,SA,SA,0,0.007,1,0.02,1,11.5,6.37,,
F06-20240124-2W,F06,4,SA,SA,14,0.005,1,0.037,1,4.0,6.37,,
F06-20240207-4W,F06,4,SA,SA,28,0.031,1,0.121,1,4.0,6.37,,
F06-20240221-6W,F06,4,SA,SA,42,0.035,1,0.263,1,4.0,6.37,,
F06-20240306-8W,F06,4,SA,SA,56,1.166,1,6.2,2,4.0,6.37,,
F06-20240320-10W,F06,4,SA,SA,70,1.864,1,8.97,2,4.0,6.37,,
F06-20240405-12W,F06,4,SA,SA,84,2.895,1,13.217,3,4.0,6.37,,
F06-20240417-14W,F06,4,SA,SA,98,3.484,1,14.959,3,4.0,6.37,,
F06-20240508-17W,F06,4,SA,SA,119,3.729,1,14.212,3,4.0,6.37,,
F06-20240522-19W,F06,4,SA,SA,133,5.066,2,17.491,3,4.0,6.37,,
F06-20240529-20W,F06,4,SA,SA,140,2.732,1,7.732,2,4.0,6.37,,
F06-20240619-23W,F06,4,SA,SA,161,4.807,1,13.993,3,4.0,6.37,,
F06-20240626-24W,F06,4,SA,SA,168,7.124,2,18.752,3,1.51,6.37,,
F06-20240710-26W,F06,4,SA,SA,182,5.973,2,15.823,3,1.51,6.37,,
F06-20240724-28W,F06,4,SA,SA,196,8.616,2,20.289,3,21.49,6.37,,
F06-20240807-30W,F06,4,SA,SA,210,4.412,1,12.266,3,21.49,6.37,,
F06-20240902-33W,F06,4,SA,SA,231,7.047,2,18.044,3,1.51,6.37,,
F06-20240918-36W,F06,4,SA,SA,252,5.557,2,17.059,3,1.51,6.37,0.5698,1.68
G01-20240110-0W,G01,4,PA,G,0,0.0,1,0.0,1,1.51,5.94,,
G01-20240124-2W,G01,4,PA,G,14,0.0,1,0.0,1,1.51,5.94,,
G01-20240207-4W,G01,4,PA,G,28,0.0,1,0.0,1,1.51,5.94,,
G01-20240221-6W,G01,4,PA,G,42,0.0,1,0.0,1,1.51,5.94,,
G01-20240306-8W,G01,4,PA,G,56,0.0,1,0.0,1,1.51,5.94,,
G01-20240320-10W,G01,4,PA,G,70,0.0,1,0.0,1,1.51,5.94,,
G01-20240405-12W,G01,4,PA,G,84,0.0,1,0.0,1,1.51,5.94,,
G01-20240417-14W,G01,4,PA,G,98,0.0,1,0.0,1,1.51,5.94,,
G01-20240508-17W,G01,4,PA,G,119,0.0,1,0.0,1,1.51,5.94,,
G01-20240522-19W,G01,4,PA,G,133,0.0,1,0.0,1,1.51,5.94,,
G01-20240529-20W,G01,4,PA,G,140,0.0,1,0.0,1,1.51,5.94,,
G01-20240619-23W,G01,4,PA,G,161,0.001,1,0.005,1,18.99,5.94,,
G01-20240626-24W,G01,4,PA,G,168,0.0,1,0.0,1,1.51,5.94,,
G01-20240710-26W,G01,4,PA,G,182,0.0,1,0.002,1,1.51,5.94,,
G01-20240724-28W,G01,4,PA,G,196,0.0,1,0.0,1,1.51,5.94,,
G01-20240807-30W,G01,4,PA,G,210,0.0,1,0.0,1,1.51,5.94,,
G01-20240902-33W,G01,4,PA,G,231,0.0,1,0.0,1,1.51,5.94,,
G01-20240918-36W,G01,4,PA,G,252,0.0,1,0.0,1,1.51,5.94,0.0188,1.91
G02-20240110-0W,G02,4,PA,G,0,0.007,1,0.024,1,6.5,6.66,,
G02-20240124-2W,G02,4,PA,G,14,0.0,1,0.004,1,21.49,6.66,,
G02-20240207-4W,G02,4,PA,G,28,0.041,1,0.101,1,21.49,6.66,,
G02-20240221-6W,G02,4,PA,G,42,0.01,1,0.084,1,21.49,6.66,,
G02-20240306-8W,G02,4,PA,G,56,0.048,1,0.221,1,21.49,6.66,,
G02-20240320-10W,G02,4,PA,G,70,1.18,1,4.159,1,21.49,6.66,,
G02-20240405-12W,G02,4,PA,G,84,2.718,1,7.375,2,16.49,6.66,,
G02-20240417-14W,G02,4,PA,G,98,3.732,1,12.157,3,21.49,6.66,,
G02-20240508-17W,G02,4,PA,G,119,4.949,1,13.608,3,18.99,6.66,,
G02-20240522-19W,G02,4,PA,G,133,5.849,2,20.677,3,21.49,6.66,,
G02-20240529-20W,G02,4,PA,G,140,3.328,1,11.874,2,21.49,6.66,,
G02-20240619-23W,G02,4,PA,G,161,5.01,2,17.608,3,21.49,6.66,,
G02-20240626-24W,G02,4,PA,G,168,4.448,1,15.636,3,21.49,6.66,,
G02-20240710-26W,G02,4,PA,G,182,2.723,1,10.768,2,21.49,6.66,,
G02-20240724-28W,G02,4,PA,G,196,5.212,2,20.039,3,21.49,6.66,,
G02-20240807-30W,G02,4,PA,G,210,3.167,1,12.085,3,21.49,6.66,,
G02-20240902-33W,G02,4,PA,G,231,2.804,1,10.459,2,21.49,6.66,,
G02-20240918-36W,G02,4,PA,G,252,2.513,1,7.1,2,21.49,6.66,0.1463,2.25
G03-20240110-0W,G03,4,PA,G,0,0.0,1,0.0,1,1.51,6.83,,
G03-20240124-2W,G03,4,PA,G,14,0.0,1,0.0,1,1.51,6.83,,
G03-20240207-4W,G03,4,PA,G,28,0.0,1,0.0,1,1.51,6.83,,
G03-20240221-6W,G03,4,PA,G,42,0.0,1,0.0,1,1.51,6.83,,
G03-20240306-8W,G03,4,PA,G,56,0.0,1,0.0,1,1.51,6.83,,
G03-20240320-10W,G03,4,PA,G,70,0.0,1,0.0,1,1.51,6.83,,
G03-20240405-12W,G03,4,PA,G,84,0.0,1,0.0,1,1.51,6.83,,
G03-20240417-14W,G03,4,PA,G,98,0.0,1,0.0,1,1.51,6.83,,
G03-20240508-17W,G03,4,PA,G,119,0.0,1,0.001,1,21.49,6.83,,
G03-20240522-19W,G03,4,PA,G,133,0.0,1,0.0,1,1.51,6.83,,
G03-20240529-20W,G03,4,PA,G,140,0.0,1,0.0,1,1.51,6.83,,
G03-20240619-23W,G03,4,PA,G,161,0.0,1,0.001,1,21.49,6.83,,
G03-20240626-24W,G03,4,PA,G,168,0.0,1,0.002,1,13.99,6.83,,
G03-20240710-26W,G03,4,PA,G,182,0.0,1,0.0,1,1.51,6.83,,
G03-20240724-28W,G03,4,PA,G,196,0.018,1,0.14,1,13.99,6.83,,
G03-20240807-30W,G03,4,PA,G,210,0.003,1,0.02,1,13.99,6.83,,
G03-20240902-33W,G03,4,PA,G,231,0.001,1,0.01,1,13.99,6.83,,
G03-20240918-36W,G03,4,PA,G,252,0.0,1,0.0,1,1.51,6.83,0.0,1.6
G04-20240110-0W,G04,4,PA,G,0,0.0,1,0.0,1,1.51,4.58,,
G04-20240124-2W,G04,4,PA,G,14,0.0,1,0.0,1,1.51,4.58,,
G04-20240207-4W,G04,4,PA,G,28,0.0,1,0.0,1,1.51,4.58,,
G04-20240221-6W,G04,4,PA,G,42,0.0,1,0.0,1,1.51,4.58,,
G04-20240306-8W,G04,4,PA,G,56,0.0,1,0.0,1,1.51,4.58,,
G04-20240320-10W,G04,4,PA,G,70,0.0,1,0.0,1,1.51,4.58,,
G04-20240405-12W,G04,4,PA,G,84,0.0,1,0.0,1,1.51,4.58,,
G04-20240417-14W,G04,4,PA,G,98,0.0,1,0.0,1,1.51,4.58,,
G04-20240508-17W,G04,4,PA,G,119,0.001,1,0.003,1,4.0,4.58,,
G04-20240522-19W,G04,4,PA,G,133,0.0,1,0.0,1,1.51,4.58,,
G04-20240529-20W,G04,4,PA,G,140,0.0,1,0.0,1,1.51,4.58,,
G04-20240619-23W,G04,4,PA,G,161,0.0,1,0.001,1,21.49,4.58,,
G04-20240626-24W,G04,4,PA,G,168,0.0,1,0.0,1,1.51,4.58,,
G04-20240710-26W,G04,4,PA,G,182,0.0,1,0.0,1,1.51,4.58,,
G04-20240724-28W,G04,4,PA,G,196,0.0,1,0.0,1,1.51,4.58,,
G04-20240807-30W,G04,4,PA,G,210,0.0,1,0.0,1,1.51,4.58,,
G04-20240902-33W,G04,4,PA,G,231,0.0,1,0.0,1,1.51,4.58,,
G04-20240918-36W,G04,4,PA,G,252,0.0,1,0.002,1,11.5,4.58,0.2543,2.21
G05-20240110-0W,G05,4,PA,G,0,0.011,1,0.06,1,4.0,5.23,,
G05-20240124-2W,G05,4,PA,G,14,0.0,1,0.0,1,1.51,5.23,,
G05-20240207-4W,G05,4,PA,G,28,0.019,1,0.11,1,4.0,5.23,,
G05-20240221-6W,G05,4,PA,G,42,0.0,1,0.004,1,4.0,5.23,,
G05-20240306-8W,G05,4,PA,G,56,0.0,1,0.0,1,1.51,5.23,,
G05-20240320-10W,G05,4,PA,G,70,0.0,1,0.0,1,1.51,5.23,,
G05-20240405-12W,G05,4,PA,G,84,0.0,1,0.001,1,4.0,5.23,,
G05-20240417-14W,G05,4,PA,G,98,0.026,1,0.142,1,4.0,5.23,,
G05-20240508-17W,G05,4,PA,G,119,0.037,1,0.173,1,4.0,5.23,,
G05-20240522-19W,G05,4,PA,G,133,0.022,1,0.052,1,13.99,5.23,,
G05-20240529-20W,G05,4,PA,G,140,0.011,1,0.035,1,1.51,5.23,,
G05-20240619-23W,G05,4,PA,G,161,0.043,1,0.147,1,6.5,5.23,,
G05-20240626-24W,G05,4,PA,G,168,0.102,1,0.459,1,6.5,5.23,,
G05-20240710-26W,G05,4,PA,G,182,0.026,1,0.137,1,6.5,5.23,,
G05-20240724-28W,G05,4,PA,G,196,0.012,1,0.047,1,4.0,5.23,,
G05-20240807-30W,G05,4,PA,G,210,0.062,1,0.17,1,6.5,5.23,,
G05-20240902-33W,G05,4,PA,G,231,0.041,1,0.224,1,6.5,5.23,,
G05-20240918-36W,G05,4,PA,G,252,0.052,1,0.252,1,6.5,5.23,0.168,2.16
G06-20240110-0W,G06,4,PA,G,0,0.006,1,0.025,1,1.51,4.94,,
G06-20240124-2W,G06,4,PA,G,14,0.0,1,0.0,1,1.51,4.94,,
G06-20240207-4W,G06,4,PA,G,28,0.004,1,0.029,1,11.5,4.94,,
G06-20240221-6W,G06,4,PA,G,42,0.0,1,0.0,1,1.51,4.94,,
G06-20240306-8W,G06,4,PA,G,56,0.0,1,0.0,1,1.51,4.94,,
G06-20240320-10W,G06,4,PA,G,70,0.009,1,0.067,1,16.49,4.94,,
G06-20240405-12W,G06,4,PA,G,84,0.006,1,0.038,1,16.49,4.94,,
G06-20240417-14W,G06,4,PA,G,98,0.051,1,0.148,1,1.51,4.94,,
G06-20240508-17W,G06,4,PA,G,119,0.247,1,1.592,1,4.0,4.94,,
G06-20240522-19W,G06,4,PA,G,133,0.292,1,0.887,1,4.0,4.94,,
G06-20240529-20W,G06,4,PA,G,140,0.164,1,0.507,1,13.99,4.94,,
G06-20240619-23W,G06,4,PA,G,161,0.624,1,1.363,1,13.99,4.94,,
G06-20240626-24W,G06,4,PA,G,168,0.883,1,1.715,1,1.51,4.94,,
G06-20240710-26W,G06,4,PA,G,182,0.153,1,0.401,1,1.51,4.94,,
G06-20240724-28W,G06,4,PA,G,196,0.081,1,0.221,1,4.0,4.94,,
G06-20240807-30W,G06,4,PA,G,210,0.732,1,2.765,1,16.49,4.94,,
G06-20240902-33W,G06,4,PA,G,231,0.493,1,3.273,1,1.51,4.94,,
G06-20240918-36W,G06,4,PA,G,252,0.344,1,0.811,1,16.49,4.94,0.4336,1.97
S1MI01-20220518-0W,S1MI01,7,NO,D,0,0.112,1,0.296,1,21.49,3.74,,
S1MI01-20220603-2W,S1MI01,7,NO,D,14,0.117,1,0.268,1,21.49,3.74,,
S1MI01-20220609-3W,S1MI01,7,NO,D,21,0.28,1,0.503,1,21.49,3.74,,
S1MI01-20220616-4W,S1MI01,7,NO,D,28,0.083,1,0.182,1,21.49,3.74,,
S1MI01-20220623-5W,S1MI01,7,NO,D,35,0.26,1,0.512,1,21.49,3.74,,
S1MI01-20220630-6W,S1MI01,7,NO,D,42,0.47,1,0.793,1,16.49,3.74,,
S1MI01-20220708-7W,S1MI01,7,NO,D,49,0.392,1,0.621,1,16.49,3.74,,
S1MI01-20220714-8W,S1MI01,7,NO,D,56,0.635,1,1.091,1,16.49,3.74,,
S1MI01-20220721-9W,S1MI01,7,NO,D,63,0.626,1,1.465,1,1.51,3.74,,
S1MI01-20220802-10W,S1MI01,7,NO,D,70,0.448,1,1.259,1,1.51,3.74,,
S1MI01-20220822-13W,S1MI01,7,NO,D,91,0.449,1,1.192,1,1.51,3.74,,
S1MI01-20220906-15W,S1MI01,7,NO,D,105,1.023,1,3.062,1,1.51,3.74,,
S1MI01-20221102-24W,S1MI01,7,NO,D,168,4.059,1,10.629,2,1.51,3.74,,
S1MI01-20221110-25W,S1MI01,7,NO,D,175,3.077,1,6.92,2,1.51,3.74,,
S1MI01-20221206-28W,S1MI01,7,NO,D,196,5.111,2,10.873,2,1.51,3.74,0.2125,2.38
S1MI02-20220518-0W,S1MI02,7,MI,MI,0,0.342,1,0.554,1,6.5,3.54,,
S1MI02-20220603-2W,S1MI02,7,MI,MI,14,0.188,1,0.311,1,11.5,3.54,,
S1MI02-20220609-3W,S1MI02,7,MI,MI,21,0.209,1,0.478,1,1.51,3.54,,
S1MI02-20220616-4W,S1MI02,7,MI,MI,28,0.209,1,0.478,1,1.51,3.54,,
S1MI02-20220623-5W,S1MI02,7,MI,MI,35,0.264,1,0.638,1,1.51,3.54,,
S1MI02-20220630-6W,S1MI02,7,MI,MI,42,0.399,1,0.972,1,1.51,3.54,,
S1MI02-20220708-7W,S1MI02,7,MI,MI,49,0.307,1,0.573,1,1.51,3.54,,
S1MI02-20220714-8W,S1MI02,7,MI,MI,56,0.302,1,0.684,1,1.51,3.54,,
S1MI02-20220721-9W,S1MI02,7,MI,MI,63,0.183,1,0.462,1,1.51,3.54,,
S1MI02-20220802-10W,S1MI02,7,MI,MI,70,0.247,1,0.627,1,1.51,3.54,,
S1MI02-20220822-13W,S1MI02,7,MI,MI,91,0.141,1,0.36,1,1.51,3.54,,
S1MI02-20220906-15W,S1MI02,7,MI,MI,105,0.478,1,0.977,1,1.51,3.54,,
S1MI02-20221102-24W,S1MI02,7,MI,MI,168,9.584,2,19.849,3,6.5,3.54,,
S1MI02-20221110-25W,S1MI02,7,MI,MI,175,4.58,1,10.011,2,9.0,3.54,,
S1MI02-20221206-28W,S1MI02,7,MI,MI,196,8.318,2,14.741,3,6.5,3.54,0.1878,2.43
S1MI03-20220518-0W,S1MI03,7,MI,MI,0,0.356,1,0.658,1,1.51,3.8,,
S1MI03-20220603-2W,S1MI03,7,MI,MI,14,0.758,1,2.027,1,9.0,3.8,,
S1MI03-20220609-3W,S1MI03,7,MI,MI,21,0.463,1,1.127,1,9.0,3.8,,
S1MI03-20220616-4W,S1MI03,7,MI,MI,28,0.303,1,0.852,1,9.0,3.8,,
S1MI03-20220623-5W,S1MI03,7,MI,MI,35,0.471,1,0.797,1,9.0,3.8,,
S1MI03-20220630-6W,S1MI03,7,MI,MI,42,0.686,1,1.878,1,9.0,3.8,,
S1MI03-20220708-7W,S1MI03,7,MI,MI,49,0.282,1,0.825,1,9.0,3.8,,
S1MI03-20220714-8W,S1MI03,7,MI,MI,56,0.344,1,0.841,1,1.51,3.8,,
S1MI03-20220721-9W,S1MI03,7,MI,MI,63,0.528,1,1.477,1,6.5,3.8,,
S1MI03-20220802-10W,S1MI03,7,MI,MI,70,0.783,1,2.037,1,6.5,3.8,,
S1MI03-20220822-13W,S1MI03,7,MI,MI,91,0.371,1,1.344,1,6.5,3.8,,
S1MI03-20220906-15W,S1MI03,7,MI,MI,105,1.399,1,3.478,1,6.5,3.8,,
S1MI03-20221102-24W,S1MI03,7,MI,MI,168,8.146,2,20.312,3,6.5,3.8,,
S1MI03-20221110-25W,S1MI03,7,MI,MI,175,8.899,2,18.75,3,6.5,3.8,,
S1MI03-20221206-28W,S1MI03,7,MI,MI,196,12.772,2,26.097,4,6.5,3.8,0.166,2.54
S1MI04-20220518-0W,S1MI04,7,MI,MI,0,0.296,1,0.511,1,18.99,1.63,,
S1MI04-20220603-2W,S1MI04,7,MI,MI,14,0.636,1,1.424,1,18.99,1.63,,
S1MI04-20220609-3W,S1MI04,7,MI,MI,21,0.629,1,1.643,1,18.99,1.63,,
S1MI04-20220616-4W,S1MI04,7,MI,MI,28,0.396,1,1.382,1,18.99,1.63,,
S1MI04-20220623-5W,S1MI04,7,MI,MI,35,0.854,1,2.154,1,18.99,1.63,,
S1MI04-20220630-6W,S1MI04,7,MI,MI,42,0.994,1,2.512,1,18.99,1.63,,
S1MI04-20220708-7W,S1MI04,7,MI,MI,49,0.954,1,2.307,1,18.99,1.63,,
S1MI04-20220714-8W,S1MI04,7,MI,MI,56,1.231,1,3.081,1,18.99,1.63,,
S1MI04-20220721-9W,S1MI04,7,MI,MI,63,1.234,1,2.96,1,18.99,1.63,,
S1MI04-20220802-10W,S1MI04,7,MI,MI,70,2.278,1,5.508,2,21.49,1.63,,
S1MI04-20220822-13W,S1MI04,7,MI,MI,91,1.17,1,3.413,1,21.49,1.63,,
S1MI04-20220906-15W,S1MI04,7,MI,MI,105,4.25,1,10.809,2,21.49,1.63,,
S1MI04-20221102-24W,S1MI04,7,MI,MI,168,24.223,3,35.34,4,18.99,1.63,,
S1MI04-20221110-25W,S1MI04,7,MI,MI,175,16.735,3,23.661,4,21.49,1.63,,
S1MI04-20221206-28W,S1MI04,7,MI,MI,196,32.041,4,44.239,4,18.99,1.63,0.2399,2.38
S1MI05-20220518-0W,S1MI05,7,MI,MI,0,0.241,1,0.442,1,11.5,3.71,,
S1MI05-20220603-2W,S1MI05,7,MI,MI,14,0.529,1,0.843,1,21.49,3.71,,
S1MI05-20220609-3W,S1MI05,7,MI,MI,21,0.415,1,0.529,1,21.49,3.71,,
S1MI05-20220616-4W,S1MI05,7,MI,MI,28,0.415,1,0.475,1,11.5,3.71,,
S1MI05-20220623-5W,S1MI05,7,MI,MI,35,0.833,1,0.854,1,21.49,3.71,,
S1MI05-20220630-6W,S1MI05,7,MI,MI,42,0.795,1,0.899,1,21.49,3.71,,
S1MI05-20220708-7W,S1MI05,7,MI,MI,49,0.365,1,0.418,1,21.49,3.71,,
S1MI05-20220714-8W,S1MI05,7,MI,MI,56,0.695,1,1.33,1,13.99,3.71,,
S1MI05-20220721-9W,S1MI05,7,MI,MI,63,0.716,1,2.266,1,13.99,3.71,,
S1MI05-20220802-10W,S1MI05,7,MI,MI,70,1.155,1,2.887,1,13.99,3.71,,
S1MI05-20220822-13W,S1MI05,7,MI,MI,91,1.067,1,2.979,1,13.99,3.71,,
S1MI05-20220906-15W,S1MI05,7,MI,MI,105,4.938,1,10.276,2,13.99,3.71,,
S1MI05-20221102-24W,S1MI05,7,MI,MI,168,27.656,4,44.859,4,4.0,3.71,,
S1MI05-20221110-25W,S1MI05,7,MI,MI,175,18.451,3,20.826,3,1.51,3.71,,
S1MI05-20221206-28W,S1MI05,7,MI,MI,196,34.269,4,48.059,4,18.99,3.71,0.4152,2.35
S1MI06-20220518-0W,S1MI06,7,MI,MI,0,0.173,1,0.34,1,1.51,4.34,,
S1MI06-20220603-2W,S1MI06,7,MI,MI,14,0.15,1,0.293,1,1.51,4.34,,
S1MI06-20220609-3W,S1MI06,7,MI,MI,21,0.239,1,0.371,1,4.0,4.34,,
S1MI06-20220616-4W,S1MI06,7,MI,MI,28,0.242,1,0.375,1,4.0,4.34,,
S1MI06-20220623-5W,S1MI06,7,MI,MI,35,0.121,1,0.391,1,1.51,4.34,,
S1MI06-20220630-6W,S1MI06,7,MI,MI,42,0.263,1,0.403,1,1.51,4.34,,
S1MI06-20220708-7W,S1MI06,7,MI,MI,49,0.31,1,0.476,1,6.5,4.34,,
S1MI06-20220714-8W,S1MI06,7,MI,MI,56,0.309,1,0.588,1,1.51,4.34,,
S1MI06-20220721-9W,S1MI06,7,MI,MI,63,0.328,1,0.765,1,1.51,4.34,,
S1MI06-20220802-10W,S1MI06,7,MI,MI,70,0.279,1,0.553,1,1.51,4.34,,
S1MI06-20220822-13W,S1MI06,7,MI,MI,91,0.133,1,0.318,1,21.49,4.34,,
S1MI06-20220906-15W,S1MI06,7,MI,MI,105,0.88,1,3.084,1,1.51,4.34,,
S1MI06-20221102-24W,S1MI06,7,MI,MI,168,5.066,2,14.276,3,1.51,4.34,,
S1MI06-20221110-25W,S1MI06,7,MI,MI,175,4.888,1,14.972,3,1.51,4.34,,
S1MI06-20221206-28W,S1MI06,7,MI,MI,196,6.321,2,12.355,3,1.51,4.34,0.2005,2.33
S1MI07-20220518-0W,S1MI07,7,MI,MI,0,0.238,1,0.388,1,4.0,5.34,,
S1MI07-20220603-2W,S1MI07,7,MI,MI,14,0.976,1,1.489,1,4.0,5.34,,
S1MI07-20220609-3W,S1MI07,7,MI,MI,21,0.234,1,0.422,1,9.0,5.34,,
S1MI07-20220616-4W,S1MI07,7,MI,MI,28,0.139,1,0.235,1,1.51,5.34,,
S1MI07-20220623-5W,S1MI07,7,MI,MI,35,0.349,1,0.61,1,1.51,5.34,,
S1MI07-20220630-6W,S1MI07,7,MI,MI,42,0.403,1,0.775,1,9.0,5.34,,
S1MI07-20220708-7W,S1MI07,7,MI,MI,49,0.228,1,0.439,1,1.51,5.34,,
S1MI07-20220714-8W,S1MI07,7,MI,MI,56,0.557,1,0.808,1,9.0,5.34,,
S1MI07-20220721-9W,S1MI07,7,MI,MI,63,0.693,1,1.214,1,9.0,5.34,,
S1MI07-20220802-10W,S1MI07,7,MI,MI,70,0.79,1,1.264,1,9.0,5.34,,
S1MI07-20220822-13W,S1MI07,7,MI,MI,91,0.152,1,0.304,1,1.51,5.34,,
S1MI07-20220906-15W,S1MI07,7,MI,MI,105,1.262,1,2.954,1,11.5,5.34,,
S1MI07-20221102-24W,S1MI07,7,MI,MI,168,1.882,1,2.887,1,1.51,5.34,,
S1MI07-20221110-25W,S1MI07,7,MI,MI,175,1.393,1,2.688,1,16.49,5.34,,
S1MI07-20221206-28W,S1MI07,7,MI,MI,196,2.019,1,3.683,1,16.49,5.34,0.2505,2.1
S2SA01-20220518-0W,S2SA01,7,NO,D,0,0.098,1,0.147,1,18.99,4.42,,
S2SA01-20220603-2W,S2SA01,7,NO,D,14,0.23,1,0.28,1,18.99,4.42,,
S2SA01-20220609-3W,S2SA01,7,NO,D,21,0.154,1,0.236,1,1.51,4.42,,
S2SA01-20220616-4W,S2SA01,7,NO,D,28,0.066,1,0.119,1,1.51,4.42,,
S2SA01-20220623-5W,S2SA01,7,NO,D,35,0.126,1,0.475,1,1.51,4.42,,
S2SA01-20220630-6W,S2SA01,7,NO,D,42,0.314,1,1.117,1,1.51,4.42,,
S2SA01-20220708-7W,S2SA01,7,NO,D,49,0.219,1,0.478,1,1.51,4.42,,
S2SA01-20220714-8W,S2SA01,7,NO,D,56,0.535,1,1.711,1,1.51,4.42,,
S2SA01-20220721-9W,S2SA01,7,NO,D,63,0.146,1,0.595,1,1.51,4.42,,
S2SA01-20220802-10W,S2SA01,7,NO,D,70,0.369,1,1.008,1,1.51,4.42,,
S2SA01-20220822-13W,S2SA01,7,NO,D,91,0.414,1,1.223,1,6.5,4.42,,
S2SA01-20220906-15W,S2SA01,7,NO,D,105,1.651,1,5.738,2,6.5,4.42,,
S2SA01-20221102-24W,S2SA01,7,NO,D,168,11.932,2,24.595,4,1.51,4.42,,
S2SA01-20221110-25W,S2SA01,7,NO,D,175,6.52,2,11.918,2,1.51,4.42,,
S2SA01-20221206-28W,S2SA01,7,NO,D,196,11.093,2,23.504,4,1.51,4.42,0.2982,2.35
S2SA02-20220518-0W,S2SA02,7,SA,SA,0,0.085,1,0.212,1,1.51,4.39,,
S2SA02-20220603-2W,S2SA02,7,SA,SA,14,0.188,1,0.349,1,1.51,4.39,,
S2SA02-20220609-3W,S2SA02,7,SA,SA,21,0.087,1,0.17,1,13.99,4.39,,
S2SA02-20220616-4W,S2SA02,7,SA,SA,28,0.119,1,0.213,1,13.99,4.39,,
S2SA02-20220623-5W,S2SA02,7,SA,SA,35,0.164,1,0.312,1,13.99,4.39,,
S2SA02-20220630-6W,S2SA02,7,SA,SA,42,0.162,1,0.405,1,1.51,4.39,,
S2SA02-20220708-7W,S2SA02,7,SA,SA,49,0.145,1,0.671,1,1.51,4.39,,
S2SA02-20220714-8W,S2SA02,7,SA,SA,56,0.239,1,0.702,1,1.51,4.39,,
S2SA02-20220721-9W,S2SA02,7,SA,SA,63,0.186,1,0.606,1,1.51,4.39,,
S2SA02-20220802-10W,S2SA02,7,SA,SA,70,0.261,1,1.473,1,1.51,4.39,,
S2SA02-20220822-13W,S2SA02,7,SA,SA,91,0.185,1,0.417,1,13.99,4.39,,
S2SA02-20220906-15W,S2SA02,7,SA,SA,105,0.646,1,3.229,1,1.51,4.39,,
S2SA02-20221102-24W,S2SA02,7,SA,SA,168,4.474,1,13.706,3,13.99,4.39,,
S2SA02-20221110-25W,S2SA02,7,SA,SA,175,2.247,1,7.973,2,1.51,4.39,,
S2SA02-20221206-28W,S2SA02,7,SA,SA,196,3.601,1,13.214,3,1.51,4.39,0.0183,2.87
S2SA03-20220518-0W,S2SA03,7,SA,SA,0,0.144,1,0.424,1,18.99,2.02,,
S2SA03-20220603-2W,S2SA03,7,SA,SA,14,0.404,1,1.006,1,18.99,2.02,,
S2SA03-20220609-3W,S2SA03,7,SA,SA,21,0.277,1,0.654,1,18.99,2.02,,
S2SA03-20220616-4W,S2SA03,7,SA,SA,28,0.32,1,0.685,1,18.99,2.02,,
S2SA03-20220623-5W,S2SA03,7,SA,SA,35,0.481,1,1.013,1,9.0,2.02,,
S2SA03-20220630-6W,S2SA03,7,SA,SA,42,0.729,1,1.331,1,9.0,2.02,,
S2SA03-20220708-7W,S2SA03,7,SA,SA,49,0.615,1,1.236,1,9.0,2.02,,
S2SA03-20220714-8W,S2SA03,7,SA,SA,56,0.997,1,1.782,1,9.0,2.02,,
S2SA03-20220721-9W,S2SA03,7,SA,SA,63,0.993,1,1.828,1,9.0,2.02,,
S2SA03-20220802-10W,S2SA03,7,SA,SA,70,1.048,1,1.857,1,9.0,2.02,,
S2SA03-20220822-13W,S2SA03,7,SA,SA,91,1.165,1,2.217,1,9.0,2.02,,
S2SA03-20220906-15W,S2SA03,7,SA,SA,105,3.124,1,6.634,2,9.0,2.02,,
S2SA03-20221102-24W,S2SA03,7,SA,SA,168,21.699,3,39.557,4,13.99,2.02,,
S2SA03-20221110-25W,S2SA03,7,SA,SA,175,15.149,3,26.457,4,13.99,2.02,,
S2SA03-20221206-28W,S2SA03,7,SA,SA,196,43.177,4,69.24,4,16.49,2.02,0.111,2.25
S2SA04-20220518-0W,S2SA04,7,SA,SA,0,0.217,1,0.544,1,11.5,5.24,,
S2SA04-20220603-2W,S2SA04,7,SA,SA,14,0.162,1,0.371,1,11.5,5.24,,
S2SA04-20220609-3W,S2SA04,7,SA,SA,21,0.132,1,0.251,1,11.5,5.24,,
S2SA04-20220616-4W,S2SA04,7,SA,SA,28,0.051,1,0.099,1,16.49,5.24,,
S2SA04-20220623-5W,S2SA04,7,SA,SA,35,0.199,1,0.467,1,11.5,5.24,,
S2SA04-20220630-6W,S2SA04,7,SA,SA,42,0.027,1,0.086,1,16.49,5.24,,
S2SA04-20220708-7W,S2SA04,7,SA,SA,49,0.073,1,0.115,1,16.49,5.24,,
S2SA04-20220714-8W,S2SA04,7,SA,SA,56,0.303,1,0.636,1,11.5,5.24,,
S2SA04-20220721-9W,S2SA04,7,SA,SA,63,0.204,1,0.33,1,11.5,5.24,,
S2SA04-20220802-10W,S2SA04,7,SA,SA,70,0.338,1,0.697,1,11.5,5.24,,
S2SA04-20220822-13W,S2SA04,7,SA,SA,91,0.37,1,0.886,1,11.5,5.24,,
S2SA04-20220906-15W,S2SA04,7,SA,SA,105,0.595,1,2.158,1,16.49,5.24,,
S2SA04-20221102-24W,S2SA04,7,SA,SA,168,3.119,1,6.26,2,16.49,5.24,,
S2SA04-20221110-25W,S2SA04,7,SA,SA,175,3.074,1,6.734,2,16.49,5.24,,
S2SA04-20221206-28W,S2SA04,7,SA,SA,196,13.995,2,22.182,4,21.49,5.24,0.1833,2.39
S2SA05-20220518-0W,S2SA05,7,SA,SA,0,0.063,1,0.225,1,21.49,4.11,,
S2SA05-20220603-2W,S2SA05,7,SA,SA,14,0.094,1,0.4,1,21.49,4.11,,
S2SA05-20220609-3W,S2SA05,7,SA,SA,21,0.078,1,0.332,1,21.49,4.11,,
S2SA05-20220616-4W,S2SA05,7,SA,SA,28,0.024,1,0.073,1,21.49,4.11,,
S2SA05-20220623-5W,S2SA05,7,SA,SA,35,0.065,1,0.203,1,21.49,4.11,,
S2SA05-20220630-6W,S2SA05,7,SA,SA,42,0.094,1,0.255,1,21.49,4.11,,
S2SA05-20220708-7W,S2SA05,7,SA,SA,49,0.038,1,0.112,1,21.49,4.11,,
S2SA05-20220714-8W,S2SA05,7,SA,SA,56,0.081,1,0.243,1,21.49,4.11,,
S2SA05-20220721-9W,S2SA05,7,SA,SA,63,0.069,1,0.235,1,21.49,4.11,,
S2SA05-20220802-10W,S2SA05,7,SA,SA,70,0.072,1,0.253,1,21.49,4.11,,
S2SA05-20220822-13W,S2SA05,7,SA,SA,91,0.043,1,0.112,1,21.49,4.11,,
S2SA05-20220906-15W,S2SA05,7,SA,SA,105,0.234,1,0.658,1,21.49,4.11,,
S2SA05-20221102-24W,S2SA05,7,SA,SA,168,1.467,1,4.15,1,21.49,4.11,,
S2SA05-20221110-25W,S2SA05,7,SA,SA,175,3.163,1,7.777,2,21.49,4.11,,
S2SA05-20221206-28W,S2SA05,7,SA,SA,196,9.946,2,28.547,4,21.49,4.11,0.2254,2.76
S2SA06-20220518-0W,S2SA06,7,SA,SA,0,0.056,1,0.132,1,1.51,2.87,,
S2SA06-20220603-2W,S2SA06,7,SA,SA,14,0.051,1,0.146,1,1.51,2.87,,
S2SA06-20220609-3W,S2SA06,7,SA,SA,21,0.063,1,0.094,1,11.5,2.87,,
S2SA06-20220616-4W,S2SA06,7,SA,SA,28,0.022,1,0.031,1,6.5,2.87,,
S2SA06-20220623-5W,S2SA06,7,SA,SA,35,0.043,1,0.113,1,11.5,2.87,,
S2SA06-20220630-6W,S2SA06,7,SA,SA,42,0.05,1,0.133,1,1.51,2.87,,
S2SA06-20220708-7W,S2SA06,7,SA,SA,49,0.195,1,0.76,1,1.51,2.87,,
S2SA06-20220714-8W,S2SA06,7,SA,SA,56,0.131,1,0.352,1,1.51,2.87,,
S2SA06-20220721-9W,S2SA06,7,SA,SA,63,0.097,1,0.424,1,1.51,2.87,,
S2SA06-20220802-10W,S2SA06,7,SA,SA,70,0.205,1,0.648,1,1.51,2.87,,
S2SA06-20220822-13W,S2SA06,7,SA,SA,91,0.114,1,0.515,1,1.51,2.87,,
S2SA06-20220906-15W,S2SA06,7,SA,SA,105,1.127,1,4.146,1,1.51,2.87,,
S2SA06-20221102-24W,S2SA06,7,SA,SA,168,4.485,1,10.466,2,1.51,2.87,,
S2SA06-20221110-25W,S2SA06,7,SA,SA,175,4.464,1,9.379,2,1.51,2.87,,
S2SA06-20221206-28W,S2SA06,7,SA,SA,196,20.888,3,29.599,4,9.0,2.87,0.1657,2.48
S2SA07-20220518-0W,S2SA07,7,SA,SA,0,0.027,1,0.202,1,1.51,4.3,,
S2SA07-20220603-2W,S2SA07,7,SA,SA,14,0.025,1,0.161,1,1.51,4.3,,
S2SA07-20220609-3W,S2SA07,7,SA,SA,21,0.034,1,0.166,1,1.51,4.3,,
S2SA07-20220616-4W,S2SA07,7,SA,SA,28,0.024,1,0.103,1,1.51,4.3,,
S2SA07-20220623-5W,S2SA07,7,SA,SA,35,0.019,1,0.107,1,1.51,4.3,,
S2SA07-20220630-6W,S2SA07,7,SA,SA,42,0.016,1,0.089,1,1.51,4.3,,
S2SA07-20220708-7W,S2SA07,7,SA,SA,49,0.065,1,0.255,1,4.0,4.3,,
S2SA07-20220714-8W,S2SA07,7,SA,SA,56,0.06,1,0.232,1,1.51,4.3,,
S2SA07-20220721-9W,S2SA07,7,SA,SA,63,0.067,1,0.302,1,1.51,4.3,,
S2SA07-20220802-10W,S2SA07,7,SA,SA,70,0.085,1,0.293,1,1.51,4.3,,
S2SA07-20220822-13W,S2SA07,7,SA,SA,91,0.031,1,0.209,1,1.51,4.3,,
S2SA07-20220906-15W,S2SA07,7,SA,SA,105,0.375,1,1.259,1,4.0,4.3,,
S2SA07-20221102-24W,S2SA07,7,SA,SA,168,6.173,2,21.272,3,1.51,4.3,,
S2SA07-20221110-25W,S2SA07,7,SA,SA,175,7.608,2,26.266,4,4.0,4.3,,
S2SA07-20221206-28W,S2SA07,7,SA,SA,196,15.038,3,45.484,4,4.0,4.3,0.3249,2.26
S3PA01-20220518-0W,S3PA01,7,PA,G,0,0.018,1,0.068,1,1.51,2.46,,
