Repository: parastoo-hashemi/corrosion

# Ferrocement corrosion research

This project studies what repeated photographs of surface corrosion can tell us
about ferrocement specimens and their terminal structural capacity. It includes
successive modelling experiments and a later four-class image-classification
preparation study.

**Main finding:** in the most mature terminal-load study, image features did not
establish a consistent improvement over specimen metadata. Campaign holdout
exposed weak transfer, and the exploratory degradation work does not validate
remaining-life prediction. See the [key results and evidence](docs/experiments.md#key-results-and-evidence).

## Start here

| Your goal | Reading path |
|---|---|
| Understand the scientific work | [Five-page article](final_reports/article.pdf), then the [40-page thesis](final_reports/thesis.pdf) |
| Inspect results and historical phases | [Experiment map](docs/experiments.md), with direct links to saved tables, figures and predictions |
| Browse the selected figures and papers | [Selected results](selected_results/README.md), organized by phase with interpretation notes and provenance |
| Continue or reproduce the work | [Known issues](docs/known_issues.md), then [reproduction instructions](docs/reproduction.md) |
| Understand the data and terminology | [Data dictionary](docs/data_dictionary.md) and [project history](docs/project_history.md) |

## Current status

| Workstream | What is available | What remains |
|---|---|---|
| Terminal structural capacity | Saved benchmarks, specimen splits, predictions and final manuscripts | Repair and validate the current modelling source before a new run |
| Four-class corrosion classification | Main augmented dataset and fixed specimen partitions | Classifier training/evaluation; optional variant metadata need reconciliation before use |
| Reproduction | Preservation checks, documented commands and recorded check environment | A verified historical training environment and complete end-to-end reruns |

Saved results are available for scientific review. Successful file checks or model
loading do not establish that the present source reproduces those results.

## Dataset and interpretation

The current dataset contains **48 specimens from two campaigns**, with 792 source
images and **791 readable, aligned observations**. Photographs repeat over time;
wire-area loss and ultimate load are each measured once per specimen, at the
terminal test. The independent structural sample is therefore 48 specimens.

Campaign, mesh family, chloride concentration and exposure schedule are aligned,
which limits generalization and causal interpretation. Some strong surface-model
results reconstruct a closely related image-derived label. Model-derived curves
and threshold crossings are exploratory, without observed lifetime outcomes.

[Data/](Data) holds local datasets and fixed classification splits. Historical
modelling and current four-class preparation use different workbook/label versions;
follow the [data dictionary](docs/data_dictionary.md) when selecting inputs.

## Where the work lives

| Location | Purpose |
|---|---|
| [structural_capacity/](structural_capacity/README.md) | Most mature structural study: robustness analysis and terminal-load refocus |
| [classification_data_preparation/](classification_data_preparation/README.md) | Current four-class preparation and specimen partitions |
| [exploratory_prototype/](exploratory_prototype/README.md) | Earliest exploratory work; no comparable held-out benchmark |
| [classical_corrosion/](classical_corrosion/README.md) | Historical classical corrosion models |
| [image_embeddings/](image_embeddings/README.md) | Historical frozen-image embeddings and tabular context |
| [condition_assessment/](condition_assessment/README.md) | Interpretable features, structural feasibility and first proxy-RUL pipeline |

# Terminal ultimate-load study and robustness analysis

This is the most mature structural generation. Start with [the saved refocus results](outputs/ultimate_load_refocus/). Earlier robustness and threshold-status outputs remain under `outputs/`. Terminal-load evaluation is not early-warning or validated lifetime prediction.

Current modelling source has unresolved execution/configuration defects. Do not
interpret a saved output as proof that the present code can reproduce it.

- [Project overview](../README.md)
- [Experiment map and historical commands](../docs/experiments.md)
- [Reproduction and working directories](../docs/reproduction.md)
- [Unresolved issues](../docs/known_issues.md)
- [Original README and development records](../archive/agent_working_notes/main_4/)

Former folder: `main_4/`. This directory is now `structural_capacity/`; the old root shortcut
has been removed. Scientific outputs are preserved byte for byte. See the
[folder migration guide](../docs/folder_migration.md). Selected old Markdown paths
also link into the development archive because scripts or manifests cite them.

File: structural_capacity/outputs/ultimate_load_refocus/correlations/mesh_stratified_corrosion_vs_ultimate_load.csv
mesh_group,mesh_group_label,corrosion_variable,n_specimens,pearson_r,pearson_pvalue,spearman_rho,spearman_pvalue
4,4-mesh,surface_total_rust_pct,24,-0.0010110122110318174,0.9962591279521715,-0.04616724738675959,0.8303815176192039
7,7-mesh,surface_total_rust_pct,24,-0.383525240299086,0.06430597868564653,-0.40113125792193655,0.05205171276795358
pooled,Pooled (confounded),surface_total_rust_pct,48,0.2606056620463693,0.07361634486089008,0.4619519521315035,0.0009489331628117478
4,4-mesh,peak_rust_pct,24,-0.06545208808523807,0.7612368946189745,-0.04657237118814119,0.8289144249124253
7,7-mesh,peak_rust_pct,24,-0.35645734811809143,0.08731430632367299,-0.3328258268007391,0.11202532059601594
pooled,Pooled (confounded),peak_rust_pct,48,0.28341114293347663,0.050938118261304496,0.43362832880935864,0.002077401789664919
4,4-mesh,img_rust_area_ratio_pct,24,-0.0010013368302520572,0.9962949278347114,-0.034820464439731726,0.8716784877533664
7,7-mesh,img_rust_area_ratio_pct,24,-0.3835303110058828,0.0643021566001731,-0.40113125792193655,0.05205171276795358
pooled,Pooled (confounded),img_rust_area_ratio_pct,48,0.26060465279941447,0.07361750091254265,0.4634345079149475,0.0009090990117661083
4,4-mesh,img_strip_rust_max_pct,24,-0.07122387956991064,0.7408576506368155,-0.013492929970396045,0.9501045790608655
7,7-mesh,img_strip_rust_max_pct,24,-0.23398418443611646,0.2711336702181355,-0.2266696153767125,0.2868255556005859
pooled,Pooled (confounded),img_strip_rust_max_pct,48,0.38690047662754656,0.006596540635954078,0.48705142578549604,0.0004470547687265844
4,4-mesh,img_hsv_s_mean,24,-0.1469299564526366,0.4932721410119162,-0.132724158186588,0.5364124467472247
7,7-mesh,img_hsv_s_mean,24,-0.30373111824148613,0.14905277807331707,-0.29105944853554827,0.167627961340732
pooled,Pooled (confounded),img_hsv_s_mean,48,-0.057547325969756896,0.69763701948042,-0.08366133966653462,0.5718447767608432
